Repository: Invalid-Null/AutomaticReviewGenerationData

File: ExtractInfo1/AllResult.csv (part 1 of 7)
Name,Type,CompositionElements,ActiveSpeciesElements,SupportMaterial,ConversionTypes,DeactivationRates,FeedCompositionAndRatios,ReactionTemperature,InletFlowRate,CatalystLoadingOrGHSV,TypeIdentify,FeedGasComposition,ContainsOxidizingAgent,Enhancement,Selectivity,StructureType,PreparationMethod,PromoterElements,StabilityOriginal,ConvertedStability,PropanePartialPressure,PropyleneYield,PropaneProductionRate,PropaneConversion,ThermalConductivity,PropeneYield,PropeneProductionRate,TurnoverFrequency,DOI,Year
Cr/Al2O3,Metal Oxide,"Cr, Al",Cr,Aluminum Oxide,{'propane conversion': 'N/A'},"0.048 (h-1), 0.038 h-1 (Cr/Al2O3-fresh), 0.018 h-1 (Cr/Al2O3-500), 0.006 h-1 (Cr/Al2O3-600), 0.001 h-1 (Cr/Al2O3-700), 0.001 h-1 (Cr/Al2O3-800), 0.55 h-1 (fresh), 0.10 h-1 (700°C H2 pretreatment), 0.045 h-1 (fresh catalyst), 0.009 h-1 (700°C H2 pretreated), 0.013 h-1",N2/C3H8 = 19:1,580 ℃,20 ml/min,6000 mL/h/g,PDH,"N2, C3H8",No,"{'Stability': 'Preparation Method', 'Selectivity': 'Structural Composition'}",,,,,,,,,,,,,,,10.1016/j.mcat.2020.111052,2020.0
Ru single atom anchored at N vacancy on hexagonal boron nitride (h-BN),Single Atom,Ru,Ru,Hexagonal boron nitride (h-BN),{'Propane conversion': 'N/A'},,,,,,PDH,Propane,No,"{'Stability': 'Structural composition', 'Activity': 'Structural composition'}",,,,,,,,,,,,,,,10.1002/cctc.202200465,2022.0
Rh(111),Metal,Rh,Rh,,{'propane conversion': 'N/A'},Fast deep-dehydrogenation in early stage,1:1 propane:hydrogen,873 K,,,PDH,"Propane, Hydrogen",No,"{'Selectivity': 'Structural composition', 'Stability': 'Structural composition'}",47%,,,,,,,,,,,,,,10.1016/j.cattod.2022.06.034,2023.0
Low-silica proton-form FAU zeolites,Zeolite,"Si, Al, O, H, Na",H,Zeolite,{'Propane conversion': '<1%'},,H2/C3H8/Ar/He = 3/3/1.5/60,818-893 K,67.5 sccm,3600 cm3C3H8·gcat-1·h-1,PDH,"H2, C3H8, Ar, He",No,"{'Conversion': 'Structural composition', 'Stability': 'Structural composition'}",,,,,,,,,,,,,,,10.1021/jacs.2c01022,2022.0
Pt–In/Mg(Pt)(In)(Al)Ox,Alloy,"Pt, In, Mg, Al, O","Pt, In",Mg(Pt)(In)(Al)Ox,{'propane conversion': 'N/A'},,,600°C,,,PDH,propane,No,"{'Conversion': 'Structural Composition', 'Stability': 'Structural Composition'}",,Nanoparticulate Alloys,In Situ Synthesis,In,,,,,,,,,,,10.1039/c5cy01274k,2016.0
Ce0.9W0.1Ox solid oxygen carrier,Metal Oxide,"Ce, W, O","Ce, W",,{'propane conversion': 'N/A'},,,,,,ODH,"propane, nitrogen, oxygen",Yes,"{'Conversion': 'Process Conditions', 'Selectivity': 'Process Conditions'}",,,,,,,,,,,,,,,10.1021/op050020r,2005.0
Platinum,Metal,Pt,Pt,,{'propane conversion': '78.3%'},,,650°C,100 mL/min,,PDH,C3H8,No,{'Selectivity': 'Reaction Temperature'},85%,,,,,,,,,,,,,,10.1021/jp710141c,2008.0
Pt-Sn/Mg(Al)O,Alloy,"Pt, Sn",Pt,Mg(Al)O,{'Propane conversion': '90-95%'},1.67x10^-5 s^-1,,520-600 ℃,0.6 NL/min,8 h^-1,PDH,"C3H8, H2O",No,"{'Selectivity': 'Structural Composition', 'Stability': 'Structural Composition'}",92-95%,Nanoparticulate Alloys,Impregnation Methods,Sn,8 h,0.125 h^-1,3 bar,,,,,,,,10.1016/j.apcata.2016.02.009,2016.0
Pt-Sn/SAPO-34,Alloy,"Pt, Sn",Pt,SAPO-34,{'propane conversion': '34.8%'},2.4% at 600C steaming,H2/C3H8 = 0.25,585℃,WHSV 5.6 h^-1,,PDH,"H2, C3H8",No,"{'Stability': 'Support Material', 'Conversion': 'Support Material', 'Selectivity': 'Support Material'}",67.2%,Nanoparticulate Alloys,Impregnation Methods,Sn,60% drop after 8h,0.025 h^-1,,67.2%,,,,,,,10.1016/j.jiec.2010.07.002,2010.0
13 wt% Cr/Al2O3,Metal Oxide,"Cr, Al",Cr,Aluminum Oxide,{'propane conversion': '56%'},,,550℃,22 ml/min,,PDH,"propane, helium",No,"{'Conversion': 'amount and type of coke deposits', 'Selectivity': 'Structural Composition', 'Stability': 'amount and type of coke deposits'}",87%,,,,,,,,,,,,,,10.1039/b414427a,2005.0
Co/H-ZSM5,Metal,Co,Co,Zeolite,{'Propane conversion': '11%'},,20% C3H8/He,773 K,,,PDH,"C3H8, He",No,"{'Conversion': 'Active species', 'Selectivity': 'Active species'}",18.8%,,,,,,,41.6%,,,,,,,10.1021/jp002102h,2001.0
PtSn/Al2O3,Alloy,"Pt, Sn","Pt, Sn",Al2O3,{'N/A': 'N/A'},,,,,,PDH,Propane,No,{'Stability': 'Separating deactivation from main reaction kinetics'},,,,,,,,,,,,,,,10.1016/S0926-860X(97)00233-0,1998.0
Ga/ZSM-5,Metal Oxide,Ga,Ga,Zeolite,{'Propane conversion': '7-19%'},,C3H8:He = 1:19 to 5:95,823 K,,11.8 g C3H8/(g catalyst h),PDH,"C3H8, He",No,"{'Conversion': 'Addition of steam', 'Stability': 'Addition of steam'}",85%,,,,4 h,0.25-0.28 h-1,5 kPa,58-85%,1.06-1.19 mole H2/mole C3H8,,,,,,10.1002/anie.200702463,2007.0
Pt-3K@KA,Metal,Pt,Pt,Zeolite (KA),{'Oxygen conversion': '83.5%'},,C3H6/C3H8/H2/O2=20/12/4/1,823 K,,,ODH,"C3H6, C3H8, H2, O2",Yes,"{'Selectivity': 'Surface modification', 'Stability': 'Encapsulation'}",98.5%,,,,100 h,0.01 h^-1,,,,,,,,,10.1002/anie.201805150,2018.0
Fe2-C2N,Single Cluster,Fe,Fe,C2N,{'Propane conversion': 'N/A'},,,,,,PDH,Propane,No,"{'Activity': 'Structural Composition', 'Selectivity': 'Structural Composition'}",,,,,,,,,,,,,,,10.1039/d3cp03204c,2023.0
Chromium oxide/alumina,Metal Oxide,"Cr, Al",Cr,Alumina,{'Propane conversion': '28-62%'},12.5-45.1% after 80 min,,600-873 K,24 ml/min,1.0 g,PDH,Propane,No,"{'Stability': 'Structural composition', 'Conversion': 'Structural composition'}",67-73%,,,,3.6-45.1% decrease after 80 min,0.0045-0.056 h^-1,0.2,47-51%,,,,,,,10.1016/S0926-860X(98)00344-5,1999.0
Pt3Mo,Alloy,"Pt, Mo","Pt, Mo",,{'Propane conversion': 'N/A'},,,,,,PDH,Propane,No,"{'Conversion': 'Structural Composition', 'Selectivity': 'Structural Composition'}",,Surface Alloy,,Mo,,,,,,,,,,,10.1021/acsomega.3c02675,2023.0
Pt/Ga0.1Al1.9O3 and Pt/Ga0.5Al1.5O3,Metal Oxide,"Pt, Ga, Al","Pt, Ga",Alumina,{'Propane conversion': '70%'},,,550℃,20 mL/min,1.4 h-1,PDH,"Propane, Nitrogen",No,"{'Conversion': 'Synergistic effect between Pt and Ga species', 'Stability': 'Regeneration by air oxidation'}",85%,,,,140 min,1.78 h-1,,,,,,,,,10.1021/acs.jpcc.2c04072,2022.0
Cs2.5H6x-yM1-xPV1MxMo11-xO40,Metal Oxide,"Cs, H, P, V, Mo, O, M (Co, Fe, Ga, Ni, Sb, Zn)","V, Mo, M (Co, Fe, Ga, Ni, Sb, Zn)",,{'Propane conversion': '5-10%'},,,300-400°C,,,ODH,"Propane, Oxygen, Helium",Yes,"{'Selectivity': 'Composition', 'Conversion': 'Composition'}",60-80%,,,,,,,,,,,,,,10.1016/S0920-5861(03)00154-8,2003.0
Palladium,Metal,Pd,Pd,,{'N/A': 'N/A'},,,,,,PDH,Propane,No,{'Conversion': 'Surface species'},,,,,,,,,,,,,,,10.1021/acs.jpcc.9b11424,2020.0
Bulk molybdenum carbide (Mo2C),Metal carbide,"Mo, C",Mo,None,{'Propane conversion': '2-12.9%'},,C3H8/H2/N2 = 25/55/20,500°C,5000 mL g-1 h-1,GHSV = 5000 mL g-1 h-1,PDH,"C3H8, H2, N2",No,"{'Selectivity': 'V-doping, addition of mild oxidants', 'Conversion': 'V-doping', 'Stability': 'Addition of mild oxidants, process conditions'}",13.6-60%,,,,10 h,0.1 h-1,,13.6%,10.2-14.9 μmol g-1 min-1,,,,,,10.1002/chem.201302420,2013.0
ZSM-5(R2),Zeolite,,"Al, Si",Silica,{'Propane conversion': '40.1%'},"8.8% (1 h), 51.6% (12 h)",n-pentane,500 ℃,,3.7 h^-1,PDH,"n-pentane, N2",No,"{'Conversion': 'High temperature regeneration', 'Selectivity': 'High temperature regeneration'}",57%,,,,12 h,0.083 h^-1,2 kPa,25.6%,,,,,,,10.1016/j.apcata.2017.06.013,2017.0
V-based oxygen carrier,Metal Oxide,V,,Alumina,{'Propane conversion': '9.69-10%'},,"50% propane, 50% N2",490-590℃,40 mL/min,,ODH,"Propane, Nitrogen",No,"{'Selectivity': 'Catalyst composition', 'Conversion': 'Catalyst composition', 'Stability': 'Catalyst composition'}",92-95%,,,,6 min,0.1 h-1,,8.91-9.2%,40 mL/min,,,,,,10.1016/j.cep.2020.108137,2020.0
Co-Sn/NC,Alloy,"Co, Sn",Co,Carbon nitride,{'Propane conversion': '15%'},,,450℃,60 mL/min,,PDH,"10 vol% C3H8, N2 balance gas",No,"{'Conversion': 'Microwave irradiation', 'Selectivity': 'Addition of Sn promoter', 'Stability': 'Structural composition'}",75-80%,Nanoparticulate Alloys,Solvothermal method,Sn,180 min,3 h-1,,,,,,,,,10.1002/cctc.202001640,2021.0
Pt-Sn/BN,Alloy,"Pt, Sn","Pt, Sn",BN,{'propane conversion': '48.9%'},,C3H8/Air = 8/2,600℃,23.75 ml/min,WHSV = 6.8 h-1,ODH,"C3H8, Air",Yes,"{'Selectivity': 'Alloy structure', 'Conversion': 'Alloy structure', 'Stability': 'Support material'}",78.2%,Nanoparticulate Alloys,Impregnation Methods,,0.58,0.58 h-1,,38.3%,,,,,,,10.1016/j.cej.2007.11.009,2008.0
Vanadium oxide supported on silica and alumina,Metal Oxide,V,V,"Silica, Alumina",{'Propane conversion': 'N/A'},,C3H8:N2=1:4,773 K,"
					",0.5 g catalyst,PDH,"C3H8, N2",No,"{'Activity': 'Preparation method (ALD vs impregnation)', 'Dispersion': 'Preparation method (ALD vs impregnation)', 'Reducibility': 'Preparation method (ALD vs impregnation)', 'Acidity': 'Preparation method (ALD vs impregnation)'}",,,,,,,,,,,,,,,10.1016/S0926-860X(01)00975-9,2002.0
Pt-Sn/γ-Al2O3,Alloy,"Pt, Sn",Pt,γ-Al2O3,{'Propane conversion': '19.0-35.5%'},,"H2/C3H8 = 0.8, H2O/C3H8 = 0-2",818-878 K,76.15 ml/min,0.1 g,PDH,"C3H8, H2, H2O",No,"{'Conversion': 'Structural Composition', 'Stability': 'Structural Composition'}",89-99%,Nanoparticulate Alloys,Impregnation Methods,Sn,,,,,,,,,,,10.1016/j.cej.2014.09.107,2015.0
Mesoporous carbons,Others,C,,None,{'Propane conversion': '35.7%'},7.6% over 600 min,Propane:Nitrogen = 1:19,600 °C,20 mL/min,6000 mL/(gcat·h),PDH,"Propane, Nitrogen",No,"{'Selectivity': 'Structural composition', 'Conversion': 'Structural composition', 'Stability': 'Structural composition'}",85.6%,,,,Decreased from 35.7% to 28.1% over 600 min,0.001 h-1,,30.5%,,,,,,,10.1016/S1872-2067(19)63334-6,2019.0
Ce0.89Cr0.02Fe0.09O2,Metal Oxide,"Ce, Cr, Fe","Ce, Cr, Fe",,{'propane conversion': '98%'},,C3H8/C3H6/H2 (5:1:1 v/v),550 ℃,50 mL/min,,ODH,"C3H8, C3H6, H2, N2, O2",Yes,"{'Selectivity': 'Structural composition', 'Stability': 'Structural composition'}",98%,,,,66 h,1 h-1,,,,,,,,,10.1002/chem.200601588,2007.0
PtZnALD/SiO2,Alloy,"Pt, Zn","Pt, Zn",Silica Oxide,{'propane conversion': '53%'},7.5% over 12 hours,,600℃,50 mL/min,6000 mL/g/h,PDH,"C3H8, He",No,"{'Selectivity': 'Structural Composition', 'Stability': 'Preparation Method', 'Conversion': 'Structural Composition'}",97%,Nanoparticulate Alloys,Atomic Layer Deposition,,7.5% deactivation over 12 hours,0.0625 h^-1,,,,,,,,,10.1039/d0cy01528h,2021.0
Ga-MFI (nSH),Metal Oxide,Ga,Ga,Zeolite,{'Propane conversion': '9'},14-22,"10 vol% propane, 90 vol% N2",550,50 (mL/min),,PDH,"Propane, N2",No,"{'Conversion': 'Lewis acid site strength', 'Selectivity': 'Synergy between Brønsted and Lewis acid sites', 'Stability': 'Structural composition'}",80,,,,Stable for 4 h,0,Atmospheric pressure,7-7.2,,,,,,,10.1016/j.cattod.2023.114437,2024.0
"ZrO2-based catalysts doped with La, Y, Sm, Ca, Mg, Li",Metal Oxide,"Zr, La, Y, Sm, Ca, Mg, Li",Zr,,{'Propane conversion': '10%'},,Propane : N2 = 4 : 6,500-600℃,5-80 mL/min,,PDH,"Propane, N2",No,"{'Selectivity': 'Structural composition', 'Conversion': 'Structural composition'}",80-100%,,,"La, Y, Sm, Ca, Mg, Li",,,,,,,,,,,10.1039/c7cy01583f,2017.0
PtSn/Al2O3 sheet,Alloy,"Pt, Sn",Pt,γ-Al2O3 nanosheet,{'Propane conversion': '48.7%'},0.007 h-1,C3H8:H2:N2 = 1:1.25:4,590 °C,,9.4 h-1,PDH,"C3H8, H2, N2",No,"{'Selectivity': 'Structural composition', 'Conversion': 'Structural composition', 'Stability': 'Structural composition'}",99.1%,Raft-like clusters,Incipient co-impregnation,Sn,0.17% decrease per hour,0.007 h-1,16.2 kPa,99.1%,,,,,,,10.1002/anie.201507119,2015.0
Zn-modified Pt/Al2O3 nanocatalyst,Alloy,"Zn, Pt",Pt,Alumina,{'Propane conversion': '38.3%'},,C3H8:O2=2:1,400 °C,110 mL min-1,,ODH,"Propane, Oxygen",Yes,"{'Stability': 'Structural Composition', 'Selectivity': 'Structural Composition'}",12.5%,Nanoparticulate Alloys,Impregnation Methods,,4 h,0.25 h-1,,4.8%,23.1 μmol g-1 s-1,,,,,,10.1016/j.ces.2023.118745,2023.0
Pd-doped Cu(111) surface,Alloy,"Cu, Pd",Pd,,{'Propane conversion': 'N/A'},,,800 K (assumed based on text),,,PDH,Propane,No,"{'Activity': 'Structural Composition', 'Selectivity': 'Structural Composition'}",,Single-atom Alloys,,,,,,,,,,,,,10.1039/c6ra15038a,2016.0
Co/Al2O3-NR,Metal Oxide,"Co, Al, O",Co,Aluminum Oxide,{'propane conversion': '40.2%'},0.15 h-1,C3H8:N2 = 1:19,580 ℃,20 mL/min,0.2 g,PDH,"C3H8, N2",No,"{'Selectivity': 'Structural composition', 'Stability': 'Structural composition'}",97.5%,,,,0.15 h-1,0.15 h-1,,39.2%,,,,,,,10.3390/catal13050807,2023.0
Pt/Fe-3,Single Atom,"Pt, Fe",Pt,Zeolite,{'Propane conversion': '47.5%'},No significant deactivation,C3H8/N2 = 25/75,580℃,,WHSV = 60 h-1,PDH,"C3H8, N2",No,"{'Stability': 'Structural composition', 'Conversion': 'Structural composition', 'Propylene Yield': 'Structural composition'}",96.2%,,,,3 days,72 h-1,,Over 400 molC3H6 gPt-1 h-1,,,,,,,10.1021/acscatal.2c05042,2023.0
2D Ru-Pc,Single Atom,Ru,Ru,Pc,{},,,623.15 K,,,PDH,Propane,No,"{'Selectivity': 'Structural composition', 'Activity': 'Structural composition'}",90%,,,,,,,,,,,,,,10.1021/acs.jpcc.8b12274,2019.0
"VOx/SiO2, VOx/MCM-41, VOx/MCM-48",Metal Oxide,V,V,Silica Oxide,{'Propane conversion': '2-10%'},,"C3H8/O2/Ne = 40/20/40, C3H8/N2O/Ne = 40/40/20",773 K,,,ODH,"C3H8, O2, N2O, Ne",Yes,"{'Selectivity': 'Oxidizing agent (N2O vs O2)', 'Conversion': 'Oxidizing agent (N2O vs O2)'}",25-95%,,,,,,,,,,,,,,10.1021/jp070747c,2007.0
Pt-Sn/MgAl2O4,Alloy,"Pt, Sn",Pt,MgAl2O4,{'Propane conversion': '33%'},3% per cycle,Hydrogen-to-propane molar ratio of 0.8,575℃,76.15 mL/min,0.1 g,PDH,"Propane, Hydrogen, Argon",No,{'Stability': 'Catalyst preparation method'},99%,Nanoparticulate Alloys,Co-impregnation,Sn,10 cycles,10 h-1,,,,,,,,,10.1016/j.catcom.2016.06.005,2016.0
Pt1Fe7/S-1,Alloy,"Pt, Fe","Pt, Fe",Silica Oxide,{'Propane conversion': '47.1%'},47.1 to 38.4% over 200 min,"C3H8/N2 = 1/7, CO2/C3H8 = 0.2",550°C,"16,000 mL·h-1·gcat-1",0.15 g,PDH,"C3H8, N2, CO2",Yes,"{'Selectivity': 'Structural Composition', 'Stability': 'Structural Composition'}",90.8%,Intermetallic Compounds,Impregnation Methods,,200 min,0.005 h-1,,,,,,,,,10.1021/acscatal.2c00649,2022.0
PtSn/TS-1,Alloy,"Pt, Sn","Pt, Sn",TS-1 zeolite,{'Propane conversion': '53.5%'},0.22-0.58%/h,C3H8:H2:N2 = 1:1:4,863 K,WHSV 3 h-1,WHSV 3 h-1,PDH,"C3H8, H2, N2",No,"{'Conversion': 'Structural Composition', 'Selectivity': 'Structural Composition', 'Stability': 'Structural Composition'}",90%,Nanoparticulate Alloys,Impregnation Methods,Ti,47.7% after 7 h,6.8 h-1,,48.15%,,,,,,,10.1016/j.jcat.2017.05.024,2017.0
Fe-MFI zeolite,Metal,Fe,Fe,Zeolite,{'propane conversion': '23.6%'},,,,,,PDH,"propane, argon",No,"{'Conversion': 'preparation method', 'Selectivity': 'structural composition', 'Stability': 'structural composition'}",90.5%,,,,45 h,1 h-1,,,,,,,,,10.1021/acs.cgd.2c01479,2023.0
0.5Pt3.5In/Al2O3,Alloy,"Pt, In",Pt,Aluminum Oxide,{'propane conversion': '20%'},0.00078 h-1,,600℃,30 mL/min,,PDH,"C3H8, H2, He",No,{'Stability': 'Structural Composition'},90%,Intermetallic Compounds,Co-impregnation,In,0.00078 h-1,0.00078 h-1,,,,,,,,,10.1016/j.jechem.2023.04.019,2023.0
ZnO/HZSM-5(160),Metal Oxide,Zn,Zn,HZSM-5,{'Propane conversion': '41.5%'},,CO2/C3H8 = 0.5,600℃,20 ml/min,200 mg,ODH,"Propane, CO2, N2",Yes,"{'Stability': 'Structural composition', 'Selectivity': 'Structural composition'}",62.1%,,,,30 h,1.25 h-1,,25.8%,,,,,,,10.1016/j.cattod.2009.05.011,2009.0
La2O3-ZrO2 and Y2O3-ZrO2,Metal Oxide,"La, Zr, O, Y",Zr,Zirconia (ZrO2),{'Propane conversion': '10%'},,40% propane in N2,525-625℃,10-80 ml/min,1.57-9.43 h-1,PDH,"Propane, Nitrogen",No,"{'Conversion': 'Process Conditions', 'Selectivity': 'Structural Composition', 'Stability': 'Structural Composition'}",98-99%,,,"La, Y",60 cycles,60 hours,,98-99%,0.09-1.07 mmol/gcat/min,,,,,,10.1016/j.jcat.2017.02.016,2017.0
Amorphous GaN on MCM-41,Metal Nitride,"Ga, N","Ga, N",Silica Oxide,{'propane conversion': '22.62%'},,,550 ℃,9.5 sccm,1.0 h-1,PDH,"C3H8, N2",No,"{'Conversion': 'Catalyst preparation method', 'Selectivity': 'Catalyst preparation method', 'Stability': 'Catalyst preparation method'}",85.3%,,,,22 h,0.045 h-1,,19.3%,,,,,,,10.1002/cctc.202200406,2022.0
K-PtSn@MFI,Alloy,"Pt, Sn",Pt,Siliceous MFI zeolite,{'Propane conversion': '67%'},No obvious deactivation,Propane/N2 = 5 ml/min / 16 ml/min,600℃,21 ml/min,320 mg catalyst,PDH,"Propane, N2",No,"{'Selectivity': 'Structural composition', 'Stability': 'Structural composition'}",90%,Subnanometric clusters,One-pot hydrothermal synthesis,"Sn, K",Stable for 3 reaction-regeneration cycles,,,,,,,,,,10.1038/s41563-019-0412-6,2019.0
1Pt3Fe@S-1,Alloy,"Pt, Fe","Pt, Fe",Zeolite,{'Propane Conversion': '59%'},0.010 h-1,C3H8/N2 = 1:7,550°C,16000 mL·h-1·gcat-1,0.15 g catalyst,PDH,"C3H8, N2",No,"{'Selectivity': 'Structural Composition', 'Stability': 'Structural Composition', 'Conversion': 'Structural Composition'}",91%,Nanoparticulate Alloys,In Situ Synthesis,,54% conversion after 280 min,0.004 h-1,,99%,,,,,,,10.1016/j.ces.2023.118748,2023.0
Fe-Ni/CeO2,Alloy,"Fe, Ni","Fe, Ni",Cerium Oxide,{'Propane Conversion': '58%'},,1:1 CO2:C3H8,823 K,,,ODH,"CO2, C3H8",Yes,"{'Selectivity': 'Structural Composition', 'Conversion': 'Structural Composition'}",58%,Nanoparticulate Alloys,Impregnation,Ce,,,,,,,,,,,10.1038/s41570-019-0128-9,2019.0
VSiBeta,Metal Oxide,"V, Si",V,SiBeta zeolite,{'Propane conversion': '37.76%'},12.3% coke,5 vol% propane in nitrogen,600℃,20 cm3/min,,PDH,"Propane, Nitrogen",No,"{'Conversion': 'Structural Composition', 'Selectivity': 'Structural Composition', 'Stability': 'Structural Composition'}",88.35%,,,,6 h,1 h-1,,33.36%,,,,,,,10.1016/S1872-2067(19)63444-3,2020.0
Ni and Pd doped CeO2,Metal Oxide,"Ce, O, Ni, Pd","Ni, Pd",,,,,773 K,,,ODH,"C3H8, HCl",Yes,"{'Conversion': 'Structural Composition', 'Selectivity': 'Structural Composition'}",,,,,,,,,,,,,,,10.3389/fchem.2023.1133865_full,
1 wt% Pt/CeO2,Metal,"Pt, Ce, O",Pt,Ceria (CeO2),{'Propane conversion': '10-30%'},,"2.5% C3H8, 2.5% H2",550℃,,,PDH,"Propane (C3H8), Hydrogen (H2), Nitrogen (N2)",No,{'Selectivity': 'Structural composition'},94%,,,,,,,,,,,,,,10.1016/j.cattod.2020.06.075,2021.0
Cobalt supported on alumina nano-sheet (Co/Al2O3-NS),Metal Oxide,"Co, Al",Co,Aluminum Oxide,{'propane conversion': '31%'},0.40 mg/gcat.min,C3H8:He = 1:10,600 ℃,30 mL/min,0.3 g catalyst,PDH,"C3H8, He",No,"{'Selectivity': 'Structural Composition', 'Stability': 'Structural Composition'}",81%,,,,5 h,1 h-1,,25-81%,,,,,,,10.1002/cctc.201900924,2019.0
Pt-Sn/xCeZr-Al,Alloy,"Pt, Sn, Ce, Zr, Al","Pt, Sn",Alumina,{'Propane conversion': '51.7-81.6%'},60.5-81.6% over 240 min,,600℃,,150 mg,PDH,"N2, C3H8",No,"{'Selectivity': 'Structural Composition', 'Stability': 'Structural Composition'}",85-92.5%,Nanoparticulate Alloys,Impregnation Methods,"Ce, Zr",240 min,0.0042-0.004 h-1,,,,,,,,,10.1016/j.apcata.2012.07.022,2012.0
Pt/Al2O3 and Pt-Sn/Al2O3,Alloy,"Pt, Sn",Pt,Alumina,{'Propane conversion': '10-90%'},,"100% propane, 75% propane, 25% H2, 50% propane, 50% H2, 25% propane, 75% H2",600℃,9 ml/min,,PDH,"Propane, Hydrogen",No,"{'Conversion': 'Structural Composition', 'Selectivity': 'Structural Composition', 'Stability': 'Structural Composition'}",43-91%,Nanoparticulate Alloys,Impregnation Methods,Sn,,,,,,,,,,,10.1039/c3cp50646k,2013.0
10Ni20Cr-O,Metal Oxide,"Ni, Cr",Cr,MgAlOx,{'propane conversion': '34%'},,C3H8/O2/N2 = 5:0.5:94.5,550°C,,,PDH,"C3H8, O2, N2",Yes,"{'Stability': 'Structural Composition', 'Conversion': 'Structural Composition', 'Selectivity': 'Structural Composition'}",90%,,,Ni,no deactivation in 20 hours,0,,,,,,,,,10.1039/d2cy01561g,2023.0
4V/13Ti/SBA-15,Metal Oxide,"V, Ti",V,SBA-15,{'propane conversion': '6-9%'},,C3H8:O2 = 2:1,500℃,100 cc min-1,,ODH,"C3H8, O2",Yes,"{'Selectivity': 'Structural Composition', 'Conversion': 'Structural Composition', 'Stability': 'Structural Composition'}",92%,,,Ti,6-10 h,0.1-1 h-1,,92%,6-9 kg kgcat-1 h-1,,,,,,10.1039/c3cy00625e,2014.0
Pt-Sn/SBA-15,Alloy,"Pt, Sn","Pt, Sn",Silica Oxide,{'propane conversion': '40%'},0.09 h-1,C3H8/H2 = 1/1,600 °C,50 mL/min,50 mg,PDH,"C3H8, H2, N2",No,"{'Conversion': 'Structural Composition', 'Selectivity': 'Structural Composition', 'Stability': 'Structural Composition'}",92%,Nanoparticulate Alloys,Impregnation Methods,,0.09 h-1,0.09 h-1,,92%,20 mol C3H6·gPt–1·h–1,,,,,,10.1021/acscatal.1c00639,2021.0
PtSn/SBA-15,Alloy,"Pt, Sn","Pt, Sn",SBA-15,{'Propane conversion': '55.48%'},0.9% per hour,N2/C3H8 = 1.0,600℃,,3.0 h-1 (WHSV),PDH,"Propane, Nitrogen",No,"{'Conversion': 'Catalyst composition (PtSn alloy)', 'Selectivity': 'Catalyst composition (PtSn alloy)', 'Stability': 'Catalyst composition (PtSn alloy)'}",98.7%,,Incipient wetness impregnation,,32.6% conversion after 25 h,0.026 h-1,,54.7%,,,,,,,10.1016/j.cjche.2013.07.001,2014.0
Dual phase LSM and SCY,Metal Oxide,"La, Sr, Mn, Ce, Yb","Mn, Ce",,{'propane conversion': '8.1%'},,10% C3H8/He,600℃,,10 mA,ODH,"C3H8, He",No,"{'Conversion': 'Structural Composition', 'Selectivity': 'Structural Composition'}",55.8%,,,,,,,,,,,,,,10.1016/j.apcata.2023.119169,2023.0
5 wt% Cr/Ce0.2Zr0.8O2,Metal Oxide,"Cr, Ce, Zr",Cr,CexZr1-xO2,{'Propane conversion': '62.6%'},47% decrease over 6h,C3H8:CO2:Ar = 1:2:37,600℃,,0.2 g catalyst,ODH,"C3H8, CO2, Ar",Yes,"{'Selectivity': 'Structural Composition', 'Stability': 'Structural Composition'}",79.4%,,,,53% initial activity after 6 h,0.013 h-1,,49.7%,,,,,,,10.1021/acscatal.2c05286,2023.0
CrOx/Al2O3,Metal Oxide,Cr,Cr,Alumina,{'Propane conversion': '47%'},10% over 6 h,"10% propane, 90% nitrogen",550°C,5000 ml/min,,PDH,"Propane, Nitrogen",No,"{'Conversion': 'Reactor design', 'Stability': 'Reactor design'}",80%,,,Na,6 h,0.167 h-1,,80%,,,,,,,10.1039/c2cc38978a,2013.0
NU-1000 supported cobalt oxide clusters,Metal Oxide,"Co, Ni, Zn, Al, Ti, Mo, Zr",Co,NU-1000 (Zr-based MOF),{'propane conversion': 'Varied'},< 3% decrease in 20 h,O2:propane = 5:3 to 5:6,230 ℃,,Varied,ODH,"O2, Propane",Yes,"{'Conversion': 'Promoter composition', 'Activity': 'Promoter identity', 'Stability': 'MOF support'}",80-100%,,,"Ni, Zn, Al, Ti, Mo",20 h,20 h-1,,80-100%,Varied,,,,,,10.1021/jacs.7b09365,2017.0
Cr2O3/SiO2,Metal Oxide,Cr,Cr,Silica Oxide,{'Propane conversion': '41%'}-{'C3H6 yield': '9.1%'},Slower deactivation in presence of CO2,"C3H8/CO2 = 1/1, C3H8/CO2 = 1/1 (molar ratio)",823 K,,"
					",PDH,"C3H8, CO2",No,"{'Conversion': 'Process conditions', 'Selectivity': 'Structural composition', 'Stability': 'Process conditions'}",94%,,,,,,,,,,,,,,10.1016/S0920-5861(98)00245-4,1998.0
VOx/ZrO2,Metal Oxide,"V, Zr, O","V, O",ZrO2,{'propane conversion': 'N/A'},,,,,,ODH,"C3H8, O2",Yes,"{'Conversion': 'Structural Composition', 'Selectivity': 'Structural Composition', 'Stability': 'Structural Composition'}",,,,,,,,,,,,,,,10.1006/jcat.1999.2510,1999.0
Pt/Al2O3@XIn2O3,Alloy,"Pt, In, O",Pt,Al2O3,{'single-pass conversion': '30%'},,,,,,PDH,"Propane, Propylene, Hydrogen, Oxygen",Yes,"{'Conversion': 'Catalyst design', 'Selectivity': 'Catalyst design', 'Stability': 'Catalyst design'}",,Nanoparticulate Alloys,Atomic Layer Deposition,,Stable for 25 h time-on-stream,,,,,,,,,,10.1016/j.mcat.2023.113554,2023.0
5% Pd/CeZrAlOx,Metal Oxide,"Ce, Zr, Al, O",Pd,CeZrAlOx,{'Propane conversion': '9.5%'},,"37% C3H8, 37% CO2, 26% He",500℃,15 cm3/min,GHSV = 6000 h-1,ODH,"C3H8, CO2, He",Yes,"{'Selectivity': 'Structural composition', 'Stability': 'Structural composition'}",93%,,,,140 h,140 h-1,,,,,,,,,10.1021/acscatal.7b03805,2018.0
Ga37Pt/Al2O3,Alloy,"Ga, Pt",Pt,Alumina,{'Propane conversion': '3.7%'},,"10% Ar in propane, 10% CO in propane",450 °C,,,PDH,"Propane, Ar, CO",No,"{'Conversion': 'Structural Composition', 'Selectivity': 'Structural Composition', 'Stability': 'Structural Composition'}",95%,Single-atom Alloys,In Situ Synthesis,Ga,,,1 bar,,,,,,,,10.1021/acscatal.8b04578,2019.0
"Single atom M-doped ZnO (M = Mn, Fe, Co, Ni, Cu, Ru, Rh, Pd, Ag, Os, Ir, Pt, Au)",Single Atom,"Zn, O, Mn, Fe, Co, Ni, Cu, Ru, Rh, Pd, Ag, Os, Ir, Pt, Au","M (M = Mn, Fe, Co, Ni, Cu, Ru, Rh, Pd, Ag, Os, Ir, Pt, Au)",ZnO,{},,,873.15 K,,,PDH,Propane,No,"{'Conversion': 'Structural Composition', 'Selectivity': 'Structural Composition', 'Stability': 'Structural Composition'}",,,,,,,,,,,,,,,10.1039/d0cy00609b,2020.0
VOx/SiO2-Al2O3,Metal Oxide,"V, O","V, O",Silica-Alumina,{'Propane conversion': '4-43%'},3.9-18.3x10^-4 min^-1,C3H8/N2=40:60,550℃,6 mL/min,0.94 h^-1,PDH,"C3H8, N2",No,"{'Stability': 'Catalyst composition', 'Conversion': 'Catalyst composition'}",60-95%,,,,3.9-18.3x10^-4 min^-1,0.023-0.11 h^-1,,,,,,,,,10.1002/cctc.201500151,2015.0
MCM-22 zeolite,Zeolite,"Si, Al",H,Zeolite,{'Butene conversion': '76-81%'},,,530-650℃,,0.8-50 h^-1,PDH,1-Butene,No,"{'Selectivity': 'Process conditions', 'Conversion': 'Higher temperature'}",35-46%,,,,,,,,,,,,,,10.1016/j.apcata.2005.05.028,2005.0
Phosphated ceria,Metal Oxide,"Ce, P",Ce,,{'propane conversion': '5.4-14.1%'},,air to propane molar ratio = 2.5,823-873 K,9000 h-1,,ODH,"propane, air",Yes,"{'Selectivity': 'Catalyst composition', 'Stability': 'Catalyst composition'}",30.1-74%,,,,40 h,1 h-1,,21.8-73.6%,0.47-2.15 x 10^6 mol g-1 s-1,,,,,,10.1002/cctc.201200699,2013.0
Pt1-Ge2/MgAl2O4,Alloy,"Pt, Ge",Pt,MgAl2O4,{'propane conversion': '90%'},,"C3H8:H2=1:1, C3H8:H2:Ar = 10:10:4 ml/min",600°C,80 ml/min,200 mg,PDH,"C3H8, H2, Ar",No,"{'Selectivity': 'Structural Composition', 'Conversion': 'Structural Composition', 'Stability': 'Support Material'}",97%,Nanoparticulate Alloys,Impregnation Methods,Ge,,,10 kPa,87%,,,,,,,10.1016/j.mcat.2022.112695,2022.0
Ga/Cr mixed oxide pillared α-zirconium phosphate,Metal Oxide,"Ga, Cr",Cr,α-zirconium phosphate,{'Propane conversion': '7-42%'},,,"823 K (PDH), 673 K (ODH)",28.3 mL/min,25.7 gcat·h/mol propane,"PDH, ODH","Propane, Helium (PDH), Oxygen (ODH), Nitrogen (ODH)","No (PDH), Yes (ODH)","{'Conversion': 'Structural composition', 'Selectivity': 'Structural composition', 'Stability (ODH)': 'Structural composition'}",78-91%,,,,,,,,,,,,,,10.1021/la981042s,1999.0
Ga-doped γ-Al2O3,Metal Oxide,"Al, Ga, O","Ga, Al",γ-Al2O3,{},,,873 K,,,PDH,Propane,No,{'Conversion': 'Structural Composition'},,,,,,,,,,,,,,,10.1039/d0cy01474e,2020.0
Pd-In/Al2O3,Alloy,"Pd, In","Pd, In",Al2O3,{'Propane conversion': '92%'},,,340 °C,,WHSV of 2 h-1,ODH,"C3H8, O2, He",Yes,"{'Conversion': 'Structural Composition', 'Selectivity': 'Structural Composition'}",99%,Nanoparticulate Alloys,Impregnation Methods,,48 h,0.021 h-1,0.1 MPa,,,,,,,,10.1002/chem.202380361,2023.0
"V, Mo, W and Nb oxides",Metal Oxide,"V, Mo, W, Nb","V, Mo, W, Nb","Al2O3, ZrO2, MgO",{},,,,,,ODH,"propane, oxygen",Yes,{'Conversion': 'Electronic properties'},,,,,,,,,,,,,,,10.1006/jcat.2002.3620,2002.0
Zn-BEA,Metal,Zn,Zn,BEA Zeolite,{'Propane conversion': '16-77%'},,CO2:C3H8 = 6:1-15:2.5,873-923 K,,"
          ",PDH,"C3H8, CO2, He",No,"{'Selectivity': 'Removal of Brønsted acid sites', 'Conversion': 'Addition of CO2', 'Stability': 'Removal of Brønsted acid sites'}",86-94%,,,,,,,16-33%,,,,,,,10.3390/catal13040681,2023.0
NiMo/MWCNT,Alloy,"Ni, Mo","Ni, Mo",MWCNT,{'Propane conversion': '81%'},,propane to oxygen molar ratio of 2.5,555 °C,100 mL/min,"WHSV of 84,000 mL/gcat h",ODH,"propane, oxygen",Yes,"{'Selectivity': 'Structural Composition', 'Conversion': 'Structural Composition'}",42.68%,Nanoparticulate Alloys,In Situ Synthesis,,Stable for 30 h of time-on-stream operation,0.0333 h-1,,34.6%,"27,000 μmol/gcat h",,,,,,10.1016/j.compchemeng.2021.107295,2021.0
γ-Al2O3,Metal Oxide,Al,"Al, O",,{'N/A': 'N/A'},,,,,,PDH,Propane,No,{'Conversion': 'Surface hydration'},,,,,,,,,,,,,,,10.1021/acscatal.8b03484,2018.0
Ga/HMFI,Metal Oxide,Ga,Ga,HMFI zeolite,{'Propane conversion': 'N/A'},,,,,,PDH,Propane,No,{'Stability': 'Catalyst composition'},,,,,,,,,,,,,,,10.1016/S0920-5861(96)00018-1,1996.0
17.5Cr-2Ce/Al,Metal Oxide,"Cr, Ce, Al",Cr,Alumina,{'Propane conversion': '22.9%'},,C3H8:N2 = 150:150 ml/min,550 °C,,10 g,ODH,"Propane, Nitrogen",No,"{'Selectivity': 'Structural Composition', 'Conversion': 'Structural Composition'}",85.05%,,,Ce,,,,85.05%,,,,,,,10.1016/j.cjche.2020.04.022,2020.0
10V-3Ce/Al,Metal Oxide,"V, Ce, Al",V,Alumina,{'Propane conversion': '24.72%'},,N2:C3H8 = 45:5 (v/v),550℃,50 mL/min,,ODH,"N2, C3H8",No,"{'Selectivity': 'Structural Composition', 'Conversion': 'Structural Composition', 'Yield': 'Structural Composition'}",83.42%,,,Ce,,,,19.36%,,,,,,,10.3390/catal13050797,2023.0
Zn-4@S-1,Metal,Zn,Zn,S-1 Zeolite,{'Propane conversion': '30%'},0.18 h^-1,10% C3H8 balanced by He,873 K,WHSV = 2.4-4.8 h^-1,WHSV = 2.4-4.8 h^-1,PDH,"C3H8, He",No,"{'Conversion': 'Catalyst preparation method', 'Selectivity': 'Catalyst composition', 'Stability': 'Catalyst composition'}",97%,,,,0.18 h^-1,0.18 h^-1,,41%,,,,,,,10.1016/j.jechem.2021.04.034,2021.0
Cr/MCM-41/HNT,Metal Oxide,Cr,Cr,MCM-41 templated on halloysite nanotubes,{'Propane conversion': '45%'},0.19 h-1,CO2/C3H8 = 2,550-700℃,10 mL/min,1 g,ODH,"Propane, CO2",Yes,"{'Conversion': 'Catalyst composition and structure', 'Selectivity': 'Catalyst composition and structure', 'Stability': 'Catalyst composition and structure'}",82.6%,,,,Xc3h8 decreases from 0.45 to 0.26 in 1 hour,0.19 h-1,Atmospheric,,,,,,,,10.3390/catal13050882,2023.0
Mo-V-O nanowires,Metal Oxide,"Mo, V","Mo, V",Silica,{'Propane conversion': '92%'},,C3H8/O2/He = 1/1/8,600℃,,,,"C3H8, O2, He",Yes,"{'Conversion': 'Structural Composition', 'Selectivity': 'Structural Composition', 'Stability': 'Structural Composition'}",89%,,,,120 h,0.0083 h^-1,,82%,,,,,,,10.1021/acs.jpca.7b03649,2017.0
10% MoO3/CaMnO3,Metal Oxide,"Mo, Ca, Mn, O",Mo,CaMnO3 perovskite,{'Propane conversion': '52%'},,,550°C,,,ODH,Propane,No,"{'Selectivity': 'Structural Composition', 'Conversion': 'Structural Composition'}",59%,,,,,,,30.6%,,,,,,,10.1016/j.apcata.2023.119087,2023.0
Zn-modified high-silicon HZSM-5 zeolite,Metal,Zn,Zn,Zeolite,{'Naphtha conversion': '92.1%'},,Methanol/naphtha molar ratio = 15 wt%,650℃,,WHSV = 3.83 h-1,PDH,"Naphtha, Methanol",No,"{'Conversion': 'Catalyst composition', 'Selectivity': 'Catalyst composition'}",51.7%,,,,,,,28.3%,,,,,,,10.1039/c9ra02793a,2019.0
Pt8-10 clusters,Metal,Pt,Pt,Alumina,{'Propane conversion': '16-24%'}-{'Overall conversion': '70-80%'},,"C3H8:O2:He = 1:4:19 (DOCUMENT_4), C3H8:O2:He = 1:1:8 (DOCUMENT_1)",575°C,,1.2 mg/cm2 (DOCUMENT_4)-3.75 μmol/m2 (DOCUMENT_1),ODH,"C3H8, O2, He",Yes,"{'Conversion': 'Structural composition', 'Selectivity': 'Structural composition', 'Stability': 'Structural composition'}",85-93%,,,,2400 min (DOCUMENT_4)-108 h (DOCUMENT_1),40 h-1 (DOCUMENT_4)-0.00926 h-1 (DOCUMENT_1),2.5 kPa (DOCUMENT_4),14-19% (DOCUMENT_4)-70-80% (DOCUMENT_1),"
					",,,,,,10.1038/nnano.2015.140,2015.0
V-based oxygen carrier,Metal Oxide,V,V,Alumina,{'Propane conversion': '64%'},,C3H8/N2 = 1:1,615 ℃,40 mL/min,,ODH,"C3H8, N2",No,"{'Selectivity': 'Preparation method and V loading', 'Conversion': 'V loading'}",90%,,,,,,,5%,,,,,,,10.3390/catal11010119,2021.0
Co-Zr/SiO2,Metal Oxide,"Co, Zr",Co,Silica Oxide,{'propane conversion': '10%'},negligible coke formation,3% propane in Ar,550℃,20 mL/min,0.5 g,PDH,"Propane, Argon",No,"{'Conversion': 'Structural Composition', 'Selectivity': 'Structural Composition'}",97%,,,Zr,20 h,0.05 h-1,,97%,10 h-1,,,,,,10.1021/acsomega.8b00862,2018.0
Metal-doped ceria,Metal Oxide,"Ce, O, V, Mn, Fe, Co, Ni, Pd, Pt, Cu","Ce, O, Ni, Pd",,{'Propane conversion': '69%'},,,773 K,,,ODH,"C3H8, HCl, O2",Yes,"{'Selectivity': 'Structural Composition', 'Conversion': 'Structural Composition'}",80%,,,HCl,,,,,,,,,,,10.3389/fchem.2023.1133865,2023.0
0.5 wt% Pt 1.5 wt% Sn/Al2O3,Alloy,"Pt, Sn",Pt,Al2O3,{},,,600℃,8 mL/min,,PDH,propane,No,"{'Selectivity': 'Structural Composition', 'Stability': 'Structural Composition'}",90%,Nanoparticulate Alloys,Impregnation Methods,Sn,,,,,,,,,,,10.1039/d3cy00967j,2023.0
14-KPtSn,Alloy,"Pt, Sn, K","Pt, Sn",Alumina,{'Propane conversion': '24.9%'},5.3-7.9%,3:2 C3H8:H2,873 K,30 mL/min,"53,000 mL/(gcat*h)",PDH,"C3H8, H2",No,"{'Selectivity': 'Structural Composition', 'Stability': 'Structural Composition'}",92.9%,Nanoparticulate Alloys,Impregnation Method,K,5-15 h,0.067-1 h-1,,23.1%,,,,,,,10.1007/s11164-015-2370-1,2016.0
ZnO coated SiO2,Metal Oxide,Zn,Zn,Silica Oxide,{'N/A': 'N/A'},,,,,,,,,{'N/A': 'N/A'},,,,,,,,,,,,,,,10.3390/nano10050981,2020.0
V/Nb mixed oxides,Metal Oxide,"V, Nb",V,,{'propane conversion': '10-40%'},,"20% propane, 20% oxygen",300-550°C,,,ODH,"propane, oxygen",Yes,{'Selectivity': 'Process Conditions'},7-15%,,,,,,,,,,,,,,10.1016/S0920-5861(02)00303-6,2003.0
Copper-ion-exchanged MFI-type zeolite (CuMFI),Metal,Cu,Cu,Zeolite,{'Propane conversion': 'N/A'},,,573 K,,,PDH,Propane (C3H8),No,{'Conversion': 'Reaction Temperature'},,,,,,,,,,,,,,,10.1016/j.vibspec.2019.103016,2020.0
Silica- and alumina-supported molybdenum oxide,Metal oxide,Mo,Mo,"Silica, Alumina",,,,,,,PDH,Propane,,{'Catalyst characterization': 'Combined operando UV-Vis/Raman/XAFS spectroscopy'},,,,,,,,,,,,,,,10.1039/b504027b,2005.0
Oxygen-functionalized boron nitride,Other,"B, N, O","B, O",Boron nitride,{'Propane conversion': '5-40%'},,C3H8:O2:N2 - 3:2:5,530℃,,1.4 gC3H8 gcat-1 h-1,ODH,"C3H8, O2, N2",Yes,"{'Selectivity': 'Oxygen functionalization', 'Conversion': 'Oxygen functionalization'}",80-90%,,,,15 h,15 h-1,,80-90%,,,,,,,10.1002/cctc.202200068,2022.0
Co(111) and Co(0001),Metal,Co,Co,,"{'Turnover Frequency (TOF)': '833.6 s-1 (Co(111)), 606.5 s-1 (Co(0001))'}",,,853 K,,,PDH,Propane,No,"{'Activity': 'Catalyst surface structure', 'Selectivity': 'Catalyst surface structure'}",See comparison in Figure 8d,,,,,,,,,,,,,,10.1021/acs.jpcc.3c05358,2023.0
Ni(111) catalyst,Metal,Ni,Ni,Ni(111) surface,{'Propane conversion': 'N/A'},,,,,,PDH,Propane,No,"{'Conversion': 'Catalyst surface', 'Selectivity': 'Structural composition'}",,,,,,,,,,,,,,,10.1021/acs.jpcc.8b03939,2018.0
H-GaMFI,Metal Oxide,"Ga, Si",Ga,Zeolite (MFI),{'Propane conversion': '20-45%'},Faster for regenerated catalyst,50 mol% propane,550℃,3100 cm3/g/h,1 g catalyst,PDH,"Propane, Nitrogen",No,"{'Conversion': 'Structural composition', 'Selectivity': 'Structural composition', 'Stability': 'Structural composition'}",47.5-65.5%,,,,4 h,0.25 h-1,,,,,,,,,10.1016/S0926-860X(97)00355-4,1998.0
Chromia-zirconia,Metal Oxide,"Cr, Zr",Cr,Zirconia,{'Propane conversion': '15-67%'},,12 vol% C3H8 in He,813 K,53 cm3/min,0.25 g,PDH,"C3H8, He",No,"{'Conversion': 'Catalyst composition', 'Selectivity': 'Process conditions'}",99%,,,K,,,133 Pa,,,,,,,,10.1016/j.tca.2005.01.017,2005.0
IrGa/Al2O3,Alloy,"Ir, Ga","Ir, Ga",Al2O3,{'propane conversion': '19%'},,C3H8:H2:N2 = 1:1:2,550℃,40 mL/min,,PDH,"C3H8, H2, N2",No,"{'Selectivity': 'Structural Composition', 'Stability': 'Structural Composition'}",98%,Single-atom Alloys,Electrostatic Adsorption Method,,100 h,4.17 h-1,,18.6%,,,,,,,10.1002/cctc.202201405,2023.0
,,"Br, I","Br, I",,{'Single-pass conversion': '80%'},,C3H8:Br2 = 1:1,798 K,,,ODH,"Propane, Bromine, Iodine",Yes,"{'Conversion': 'Feed Composition', 'Selectivity': 'Feed Composition', 'Yield': 'Feed Composition'}",85%,,,,,,,,,,,,,,10.1002/cctc.201200913,2013.0
Cr/H-ZSM5,Metal,Cr,Cr,H-ZSM5,{'propane conversion': '75%'},0.04 h-1,C3H8/O2 = 2,500°C,36 mL/min,0.2 g,ODH,"C3H8, O2",Yes,"{'Selectivity': 'Cr loading on H-ZSM5', 'Stability': 'H-ZSM5 support'}",94%,,,,48 h,2,10 kPa,70%,60 μmol/gcat/s,,,,,,10.1016/j.cattod.2023.114041,2023.0
Pt-Sn/Al2O3,Alloy,"Pt, Sn","Pt, Sn",Alumina,{'propane conversion': '79%'},,N2:H2:C3H8 = 70:30:30,600℃,"N2: 70 mL/min, H2: 30 mL/min, C3H8: 30 mL/min",11.8 h-1,PDH,"N2, H2, C3H8",No,"{'Conversion': 'Preparation Method', 'Stability': 'Structural Composition'}",94%,Intermetallic Compounds,Impregnation Methods,,,,,27.3%,,,,,,,10.3390/catal10080898,2020.0
1%V2O5/TiO2,Metal Oxide,"V, Ti",V,TiO2,{'propane conversion': '27%'},,propane:oxygen - 1.27,630 K,,20-100 g,ODH,"propane, oxygen",Yes,"{'Selectivity': 'Structural Composition', 'Conversion': 'Process Conditions'}",31.8%,,,,,,33.6 kPa,8.5%,,,,,,,10.1016/S0009-2509(00)00280-3,2001.0
γ-Ga2O3/SiO2–H2,Metal Oxide,"Ga, O, Si",Ga,Silica Oxide,{'propane conversion': '10.3 mol/mol Ga/h'},25% lower coking relative to untreated γ-Ga2O3/SiO2,10% C3H8 in N2,550°C,7.2 h-1,,PDH,"C3H8, N2",No,"{'Stability': 'H2 pretreatment', 'Selectivity': 'H2 pretreatment'}",72%,,,,104 min,1.73 h-1,,72%,10.3 mol/mol Ga/h,,,,,,10.1039/d2cy00074a,2022.0
"Sodium metavanadate, sodium trivanadate, and sodium decavanadate supported on silica",Metal Oxide,"V, Na",V,Silica,{'Propane conversion': '1-9%'},,C3H8/air = 2:5,450 °C,21 mL min-1,WHSV = 6.8 h-1,ODH,"C3H8, O2",Yes,"{'Conversion': 'Structural Composition', 'Selectivity': 'Structural Composition', 'Stability': 'Structural Composition'}",62-79%,,,Na,3 h,3 h-1,,70%,0.41 kgC3H6 kgcat-1 h-1,,,,,,10.1021/acscatal.9b04752,2020.0
CeO2,Metal Oxide,"Ce, O","Ce, O",,,,,850 K,,,PDH,"Propane, C3H8",No,"{'Selectivity': 'Structural Composition', 'Conversion': 'Structural Composition'}",,,,,,,,,,,,,,,10.1002/cjoc.202100135,2021.0
Ga/H-ZSM-5,Metal,Ga,Ga,Zeolite (H-ZSM-5),{'Single-pass conversion': '18%'},,,550℃,,,PDH,Propane,No,{'Conversion': 'Active species'},91-92%,,,,,,,,,,,,,,10.1021/acscatal.1c05724,2022.0
Pt-Fe intermetallic compound catalysts,Alloy,"Pt, Fe",Pt,Silica,{'Propane conversion': '10-40%'},,"2.5% C3H8, balance N2, 1.7% C3H8, 1.7% H2, balance N2",550℃,,,PDH,"C3H8, N2, H2",No,{'Selectivity': 'Structural Composition'},94-98%,Intermetallic Compounds,Sequential incipient wetness impregnation,,,,,,,,,,,,10.1002/cctc.201901869,2020.0
Sm0.96MnO3,Metal Oxide,"Sm, Mn, O",Mn,,{'Propane conversion': '4-8%'},,"C3H8/O2/N2/H2O = 5/10/45/40, C3H8/O2/N2 = 5/10/85",300℃,,,ODH,"C3H8, O2, N2, H2O",Yes,"{'Selectivity': 'Structural composition', 'Conversion': 'Process conditions'}",18-83%,,,,,,,,,,,,,,10.3389/fchem.2021.746229,2021.0
CrOx/Al2O3,Metal Oxide,"Cr, O, Al",Cr,Alumina,{'propane conversion': '39-49%'},49% to 39% conversion over 6 hours,,550℃,5000 mL/min,WHSV=0.1 h-1,PDH,"propane, N2",No,"{'Stability': 'Process Conditions', 'Selectivity': 'Process Conditions'}",76-89%,,,Na,6 hours,1 h-1,,,,,,,,,10.1002/cctc.201402649,2014.0
VOx/Siral,Metal Oxide,V,"V, O",Siral (Al2O3-SiO2),{'Propane conversion': '30%'},Decreases over time,"40% C3H8, 60% N2",550℃,6 mL/min,1200 L/h/kg,PDH,"C3H8, N2",No,"{'Stability': 'Support Material', 'Conversion': 'Support Material', 'Selectivity': 'Support Material'}",90-95%,,,,6-27 h,1-27 h-1,,90-95%,158 kgC3H6 h-1 mcatalyst-3,,,,,,10.1039/c3cy01083j,2014.0
Ni-Zn-Fe-Bi/γ-Al2O3,Metal Oxide,"Ni, Zn, Fe, Bi",Ni,γ-Al2O3,{'n-butane conversion': '18.6%'},,O2/n-butane = 2.0 mol/mol,450°C,,,ODH,"n-butane, Oxygen",Yes,"{'Selectivity': 'Structural Composition', 'Conversion': 'Structural Composition'}",49.0%,,,"Zn, Fe",,,,,,,,,,,10.1016/j.mcat.2023.113067,2023.0
PtSn/SAPO-34,Alloy,"Pt, Sn",Pt,SAPO-34,{'propane conversion': '92%'},0.0042 (h-1),C3H8/O2/He = 1/1/8,500 (℃),,1 (g),ODH,"C3H8, O2, He",Yes,"{'Selectivity': 'Catalyst composition', 'Stability': 'Catalyst composition'}",85%,Nanoparticulate Alloys,Impregnation,Sn,240 (min),0.0069 (h-1),,78%,1.2 (mmol/gcat h),,,,,,10.1021/acscatal.0c02209,2020.0
Pt3Mn intermetallic nanoparticles,Alloy,"Pt, Mn","Pt, Mn",Silica Oxide,{'propane conversion': '40-45%'},0 h-1,,550℃,200 cm3/min,1 g,PDH,"Propane, Hydrogen, Nitrogen",No,"{'Selectivity': 'Structural Composition', 'Stability': 'Structural Composition'}",98%,Intermetallic Compounds,Impregnation Methods,,stable for 1 week,0.14 h-1,,,,,,,,,10.1021/jacs.8b08162,2018.0
Pt/Al2O3 with ALD Al2O3 overcoat,Metal,"Pt, Al",Pt,Alumina (Al2O3),{'Propane conversion': '10-20%'},,C3H8:H2 = 1:1,600℃,260 mL/min,"26,000,000 mL h-1gPt-1 - 390,000 h-1",PDH,"C3H8, H2",No,"{'Selectivity': 'ALD Al2O3 overcoat', 'Stability': 'ALD Al2O3 overcoat'}",91-96%,,,,1 h steaming,1,,,,,,,,,10.1021/acscatal.0c03391,2020.0
5 wt% Cr/D-ERB-1,Metal Oxide,Cr,Cr,Zeolite,{'ethane conversion': '50%'},15% (6 h),C2H6:CO2:N2 = 5:15:30,973 K,,0.5 g catalyst,ODH,"C2H6, CO2, N2",Yes,"{'Conversion': 'Hydroxyl groups on support', 'Selectivity': 'Cr(VI) species', 'Stability': 'Ti addition'}",90%,,,,6 h,1,,90%,,,,,,,10.1016/j.apcata.2022.118542,2022.0
GaN/MCM-41,Metal Oxide,"Ga, N","Ga, N",Mesoporous Silica (MCM-41),{'Propane conversion': '89-98%'},,C3H8/N2,550-600℃,60-120 mL/min,"0.2 g or 30,000-72,000 h-1",PDH,"C3H8, N2",No,"{'Conversion': 'Preparation Method', 'Selectivity': 'Structural Composition', 'Stability': 'Structural Composition'}",90-99%,,,,Stable for 48-60 h,0.017-0.021 h-1,,84-91%,0.6-1.2 mol/g cat/h,,,,,,10.1002/cctc.202201063,2022.0
