Repository: Invalid-Null/AutomaticReviewGenerationData

File: ExtractInfo1/AllResult.csv (part 2 of 7)
Name,Type,CompositionElements,ActiveSpeciesElements,SupportMaterial,ConversionTypes,DeactivationRates,FeedCompositionAndRatios,ReactionTemperature,InletFlowRate,CatalystLoadingOrGHSV,TypeIdentify,FeedGasComposition,ContainsOxidizingAgent,Enhancement,Selectivity,StructureType,PreparationMethod,PromoterElements,StabilityOriginal,ConvertedStability,PropanePartialPressure,PropyleneYield,PropaneProductionRate,PropaneConversion,ThermalConductivity,PropeneYield,PropeneProductionRate,TurnoverFrequency,DOI,Year
5% ZrO2/TiO2 binary metal oxide,Metal Oxide,"Zr, Ti","Zr, Ti",TiO2,{'Propane conversion': '59-90%'},,CO2:C3H8 ratio 1:1.4 to 12.2:1,600℃,,"0.3 g, GHSV 9.6 h-1",PDH,"Propane, CO2",No,"{'Selectivity': 'Feed Composition and Ratios', 'Stability': 'Feed Composition and Ratios'}",24-63%,,,,29-203 hours,29-203 h-1,,29-45%,,,,,,,10.1016/j.jece.2020.104989,2021.0
PtSnIn/1.5Ca-Al,Alloy,"Pt, Sn, In","Pt, Sn, In",Aluminum Oxide,{'propane conversion': '60.1%'},1.2% decrease after 22 h,H2:C3H8:Ar = 7:8:35,600℃,WHSV = 3.3 h-1,0.3 g,PDH,"H2, C3H8, Ar",No,{'Stability': 'Promoter Addition'},97.5%,Nanoparticulate Alloys,Impregnation Methods,Ca,1.2% decrease over 22 h,0.055 h-1,,58.1%,,,,,,,10.1016/j.cej.2014.07.044,2014.0
RhSn/γ-Al2O3,Alloy,"Rh, Sn",Rh,γ-Al2O3,{'Propane conversion': '30.8%'},27.2% over 20 h,H2:N2:C3H8 = 1:1:1,600 °C,30 mL/min,WHSV = 10.8 h-1,PDH,"H2, N2, C3H8",No,"{'Selectivity': 'Sn addition', 'Conversion': 'Sn addition', 'Stability': 'Increasing Sn content'}",96.3%,Nanoparticulate Alloys,Co-impregnation,Sn,27 h,1 h-1,,26.8%,,,,,,,10.1016/j.jcat.2020.09.016,2020.0
PtSn clusters in MFI zeolite,Alloy,"Pt, Sn",Pt,MFI zeolite,{'Propane conversion': '50%'},"0.20 h-1, 0.067 h-1",Propane:N2 = 1:3.3,600℃,21.5 ml/min,20 mg catalyst,PDH,"Propane, Nitrogen",No,"{'Stability': 'Catalyst preparation method', 'Selectivity': 'Catalyst preparation method'}",82-97%,Subnanometric clusters,One-pot hydrothermal synthesis and heat treatment,Sn,15 h,0.067 h-1,,40-48%,,,,,,,10.1038/s41929-020-0472-7,2020.0
Pd3Pb intermetallic nanoparticles,Alloy,"Pd, Pb",Pd,Nanosheet-assembled Al2O3,{'Phenylacetylene conversion': '~100%'},,,25℃,,,PDH,"Hydrogen, Phenylacetylene",No,"{'Conversion': 'Structural composition', 'Selectivity': 'Structural composition'}",97-98%,Intermetallic Compounds,Heat Treatment,Pb,,,,,,,,,,,10.1021/acs.inorgchem.2c00796,2022.0
β-NaVO3/SiO2,Metal Oxide,"V, Na, Si, O",V,Silica Oxide,{'propane conversion': '8.2%'},21% over 4 h,,450 °C,21 ml/min,1 V nm-2,ODH,"C3H8, Air",Yes,"{'Conversion': 'Structural Composition', 'Stability': 'Structural Composition'}",59%,,,Na,4 h,0.25 h-1,,,,,,,,,10.1039/d0cy01234c,2020.0
Y-doped TiO2,Metal Oxide,"Ti, O, Y",Ti,,{'propane conversion': '42%'},,C3H8/N2 = 1.5:15,600 ℃,16.5 mL/min,0.4 g,PDH,"C3H8, N2",No,"{'Conversion': 'Structural Composition', 'Selectivity': 'Structural Composition', 'Stability': 'Structural Composition'}",92%,,,,10 cycles,10 h-1,,39%,,,,,,,10.1016/j.jre.2023.03.007,2023.0
PtIn/Mg(Al)O-p8,Alloy,"Pt, In",Pt,Mg(Al)O,{'Propane conversion': '51.7%'},,H2:C3H8:Ar = 7:8:35,620 ℃,,WHSV = 3.3 h-1,PDH,"H2, C3H8, Ar",No,"{'Conversion': 'Preparation method (pH control)', 'Selectivity': 'Preparation method (pH control)', 'Stability': 'Preparation method (pH control)'}",95.5%,Nanoparticulate Alloys,Impregnation Methods,In,28 h,1.75 h-1,,37%,,,,,,,10.1016/j.jcat.2016.02.028,2016.0
Chromia catalyst,Metal oxide,Cr,Cr,Alumina,{'Propane conversion': '50%'},10-10000 min,,873 K,0.273 kmol/s,,PDH,Propane,No,"{'Conversion': 'Reactor design', 'Stability': 'Reactor design'}",95%,,,,10-10000 min,0.0167 - 1.67 h-1,,,,,,,,,10.1016/S0920-5861(01)00372-8,2001.0
60-VOX-SiO2-580,Metal Oxide,"V, Si, O",V,Silica Oxide,{'propane conversion': '55%'},15% decrease over 6 hours,C3H8/Ar = 1:10,580°C,16.5 ml/min,3300 cm3 g-1 cat h-1,PDH,"C3H8, Ar",No,"{'Conversion': 'Preparation Method', 'Selectivity': 'Structural Composition', 'Stability': 'Preparation Method'}",91%,,,,stable for 8 reaction-regeneration cycles,,,50%,4.05 × 10-3 mol/h,,,,,,10.1016/j.jcat.2017.12.004,2018.0
Au/TS-1-B,Metal,Au,Au,TS-1 zeolite,{'Propylene conversion': '10-20%'},,C3H6:H2:O2:N2 = 1:1:1:7 (volumetric ratio),200 °C,35 mL min-1,,ODH,"C3H6, H2, O2, N2",Yes,"{'Selectivity': 'Preparation Method', 'Conversion': 'Preparation Method', 'Stability': 'Preparation Method'}",83-91%,,,Ti,24 h,1 h-1,,40%,100-144 gPO h-1 kgCat-1,,,,,,10.1016/j.ces.2020.115907,2020.0
0.5Pt-5Sn/Si-beta,Alloy,"Pt, Sn","Pt, Sn",Si-beta zeolite,{'propane conversion': '37%'},0.0125 h^-1,C3H8:O2 = 2:1,773 K,40 mL/min,"GHSV = 20,000 h^-1",ODH,"C3H8, O2",Yes,"{'Selectivity': 'Structural Composition', 'Conversion': 'Structural Composition', 'Stability': 'Structural Composition'}",75%,Nanoparticulate Alloys,Impregnation Methods,,26% conversion after 8 h,3.25 h^-1,,28%,0.49 molC3H8 molPt^-1 s^-1,,,,,,10.1039/c8cy00712h,2018.0
PtSnCe/SiO2,Metal,"Pt, Sn, Ce",Pt,Silica Oxide,{'propane conversion': '55.8%'},,Ar/C3H8/CO2/He = 1/4/4/16,550°C,50 mL/min,"12,000 mL·g-1·h-1",ODH,"C3H8, CO2",Yes,"{'Conversion': 'Promoter', 'Selectivity': 'Promoter', 'Stability': 'Promoter'}",89.1%,,,Ce,80 min,1.33 h-1,,49.7%,,,,,,,10.3390/nano12030417,2022.0
Pt4/CO edge V2ZNR,Metal,Pt,Pt,Carbon nanoribbon,{'Propane conversion': 'N/A'},,,,,,PDH,Propane,No,"{'Activity': 'Structural composition', 'Selectivity': 'Structural composition', 'Stability': 'Structural composition'}",,,,,,,,,,,,,,,10.1039/d2cp03263e,2022.0
CuO-CeO2/Al2O3,Metal Oxide,"Cu, Ce, Al",Cu,Alumina,{'propane conversion': '81%'},,,570 ℃,27 mL/min,1.2 g,PDH,C3H8,No,"{'Conversion': 'Structural Composition', 'Selectivity': 'Structural Composition', 'Stability': 'Structural Composition'}",92.8%,,,,8 h,1 h-1,,,,,,,,,10.1016/j.compchemeng.2023.108336,2023.0
VOx/Al2O3,Metal Oxide,"V, Al, O",V,Alumina,{'Propane conversion': '10%'},"0.25 h-1, 0.0005 gC/gCat/min","C3H8:H2 = 28:28 (vol%) in N2, 28% propane, 28% H2, N2 balance",600 °C,25 mL/min,3 h-1,PDH,"Propane, Hydrogen, Nitrogen",No,"{'Conversion': 'Active species', 'Stability': 'Structural composition'}",87-93%,,,,4 h,0.25 h-1,Atmospheric,85-93%,3.8 μmol/gcat/s,,,,,,10.1021/acscatal.6b00893,2016.0
Pt-Sn/Beta(300),Alloy,"Pt, Sn",Pt,Beta Zeolite (SiO2/Al2O3 = 300),{'Propane conversion': '51.4%'},,N2/C3H8 = 1:10,620℃,,WHSV = 6 h-1,PDH,"N2, C3H8",No,"{'Selectivity': 'Support Material', 'Stability': 'Support Material'}",72.9%,Nanoparticulate Alloys,Impregnation Methods,Sn,,,,,,,,,,,10.3390/catal11010025,2020.0
Cs-P/CZ,Metal Oxide,"Cr, Zr",Cr,ZrO2,{'Propane conversion': '30.6%'},30.6 to 16.9% propane conversion in 1 h,40 vol% C3H8/N2,550°C,,,PDH,"C3H8, N2",No,"{'Selectivity': 'Promoters', 'Stability': 'Promoters'}",93.7%,,,"Cs, P",16.9% propane conversion after 1 h,1 h-1,,,,,,,,,10.1016/j.catcom.2020.105956,2020.0
Pt(111),Metal,Pt,Pt,,{'Propane conversion': '45.03%'},,,,,,PDH,"Propane, Hydrogen",No,"{'Selectivity': 'Surface site geometry', 'Stability': 'Availability of active sites'}",54.97%,,,,,,,54.97%,,,,,,,10.1021/acscatal.8b00107,2018.0
Pt-Sn/La-Al2O3,Alloy,"Pt, Sn",Pt,Alumina,{'Propane conversion': '48%'},0.0067 (h^-1),C3H8:N2 = 1:3,600°C,130 ml/min,100 mg catalyst,PDH,"C3H8, N2",No,"{'Stability': 'Structural Composition', 'Conversion': 'Structural Composition'}",90%,Nanoparticulate Alloys,Impregnation Methods,"Sn, La",0.19 (Xf/X0),0.0019 (h^-1),,43.2%,,,,,,,10.1016/j.cattod.2010.10.007,2011.0
10Zn0.1Pt/HZ,Alloy,"Zn, Pt","Zn, Pt",HZSM-5 zeolite,{'Propane conversion': '56.2%'},5% loss after 65 h,5 vol% propane,525℃,20 mL/min,0.24 h-1,PDH,"Propane, Nitrogen",No,"{'Selectivity': 'Structural composition', 'Conversion': 'Structural composition', 'Stability': 'Structural composition'}",93%,Nanoparticulate Alloys,Co-impregnation,,65 h,65 h-1,,46%,,,,,,,10.1039/c9cy00237e,2019.0
Cr2O3/Al2O3,Metal Oxide,"Cr, Al",Cr,Alumina,{'Propane conversion': '30%'},Within 5% deviation after 800 h,Propane: 50%,525-575℃,2700-3600 cm3 (STP)/min,400-800 g,ODH,"Propane, Oxygen, Argon",Yes,"{'Conversion': 'Continuous catalyst regeneration', 'Stability': 'Continuous catalyst regeneration'}",90%,,,,800 h,800 h-1,,27%,,,,,,,10.1016/j.cej.2004.11.005,2005.0
Phosphorus-doped mesoporous carbon,Others,"C, P",P,Mesoporous carbon,{'Initial propane conversion': '37.1%'},,"5 vol% propane, balance N2",600°C,20 cm3/min,,PDH,"Propane, Nitrogen",No,"{'Conversion': 'Structural composition', 'Selectivity': 'Structural composition'}",89.2%,,,,,,,,,,,,,,10.1039/c6ra20726j,2016.0
PtGa-Ca-Pb/SiO2,Alloy,"Pt, Ga, Ca, Pb",Pt,Silica Oxide,{'Propane Conversion': '36.6%'},0.00033 h-1,C3H8:H2:He = 2.5:1.25:3.75 mL/min,600℃,7.5 mL/min,,PDH,"C3H8, H2, He",No,"{'Stability': 'Structural Composition', 'Selectivity': 'Structural Composition'}",92%,Intermetallic Compounds,Heat Treatment,"Ca, Pb",1 month,0.00033,,33.7%,,,,,,,10.1002/anie.202107210,2021.0
Pt/Fe-DMSN,Alloy,"Pt, Fe",Pt,Dendritic mesoporous silica nanoparticle (DMSN),{'Propane conversion': '57.6%'},"0.015 h-1, 0.021 h-1",C3H8:N2 = 1:2,590 °C,,2.4 h-1,PDH,"C3H8, N2",No,"{'Conversion': 'Structural composition', 'Selectivity': 'Structural composition', 'Stability': 'Structural composition'}",90.8%,Nanoparticulate Alloys,Incipient-wetness impregnation method,Fe,Stable for 60 h,0.017 h-1,,36.8%,,,,,,,10.1016/j.cattod.2022.03.029,2022.0
HZSM-5 zeolites modified with nanosized anatase,Metal Oxide,"Si, Al, Ti",Ti,HZSM-5 zeolite,{'Propane conversion': '65%'},,,650 ℃,,,PDH,Propane,No,"{'Selectivity': 'Modification with nanosized anatase', 'Conversion': 'Structural composition'}",75-85%,,,,,,,,,,,,,,10.1016/j.cattod.2021.06.021,2022.0
PtZn4@S-1,Alloy,"Pt, Zn","Pt, Zn",Silicalite-1,{'Propane conversion': '47.4%'},,C3H8 : N2 = 10 : 30,550 (℃),3.6 (mL/min),12 (gcat/mol C3H8/h),PDH,"C3H8, N2",No,"{'Selectivity': 'Structural composition', 'Stability': 'In situ synthesis method'}",93.2%,Intermetallic Compound,In situ synthesis,,0.001,0.001 (h-1),,93.2%,1.71 (STY(C3H6)),,,,,,10.1039/d3cp01659e,2023.0
Zr0.26Ga1/SIRAL10,Metal Oxide,"Zr, Ga",Zr,Aluminosilicate,{'Propane conversion': '50.1%'},,C3H8:H2:N2 = 12:12:100 mL/min,600 ℃,124 mL/min,WHSV = 3.5 h-1,PDH,"C3H8, H2, N2",No,"{'Conversion': 'Structural Composition', 'Selectivity': 'Structural Composition', 'Stability': 'Structural Composition'}",95.1%,,,Ga,300 cycles,300 h-1,,47.6%,,,,,,,10.1021/acscatal.1c02621,2021.0
PtSnIn/08Zr-Al,Alloy,"Pt, Sn, In",Pt,Zirconia-doped Alumina,{'Propane conversion': '57.7%'},6.0% (2.5 hours),H2:C3H8:Ar = 7:8:35,600℃,,WHSV = 3.3 h-1,PDH,"H2, C3H8, Ar",No,"{'Conversion': 'Structural Composition', 'Selectivity': 'Structural Composition', 'Stability': 'Structural Composition'}",98.3%,Nanoparticulate Alloys,Impregnation Methods,"Sn, In",6% decline after 2.5h,2.4 h-1,,,,,,,,,10.1016/j.jiec.2017.03.012,2017.0
GaxAl10-xO15,Metal Oxide,"Ga, Al, O",Ga,Aluminum Oxide,{'propane conversion': '49.7-51.7%'},17-17.2% after 16 h,"2.5% propane, 5% CO2, balance N2",773 K,,200 mg,PDH,"Propane, CO2, N2",No,"{'Stability': 'Structural Composition', 'Conversion': 'Structural Composition', 'Selectivity': 'Structural Composition'}",91.6-91.7%,,,,8-33 h,1-4.13 h-1,,91.6-91.7%,,,,,,,10.1016/j.jcat.2008.03.021,2008.0
"Alumina supported vanadia modified with chromia, molybdena and tungsta",Metal Oxide,"V, Cr, Mo, W",V,Alumina,{'Propane conversion': '9.98%'},,CO2/C3H8/N2 = 3:1:4,823 K,16 ml/min,,ODH,"CO2, C3H8, N2",Yes,"{'Conversion': 'Promoter elements (Cr, Mo, W)', 'Selectivity': 'Promoter elements (Cr, Mo, W)'}",9.54%,,,"Cr, Mo, W",,,,,,,,,,,10.1016/j.cattod.2019.06.047,2020.0
Cr2O3,Metal Oxide,"Cr, O",Cr,Silica,{'Propane conversion': 'Increased'},,Propane to CO2 ratio,800-1200 K,,,PDH,"Propane, CO2",No,"{'Conversion': 'CO2 Addition', 'Selectivity': 'CO2 Addition'}",Increased,,,,,,,,,,,,,,10.1039/d2cp00027j,2022.0
Pt4 and Pt3Sn clusters,Alloy,"Pt, Sn",Pt,,{},,C3H8:H2 from 0 to 1.5,400℃,,,PDH,"C3H8, H2",No,"{'Selectivity': 'Process Conditions', 'Conversion': 'Structural Composition'}",,Nanoparticulate Alloys,,Sn,,,,,,,,,,,10.1039/c3cp53796j,2013.0
V-modified Mo-Bi/Al2O3,Metal Oxide,"Mo, Bi, V, Al","Mo, Bi, V",Al2O3,{'propane conversion': '92%'},4.2% per 100 h,C3H8/O2/N2 = 1/0.1/1.5,575℃,,6000 mL/gcat/h,ODH,"C3H8, O2, N2",Yes,"{'Selectivity': 'V modification', 'Stability': 'V modification'}",80%,,,,stable for 100 h,4.2E-5 h-1,10 kPa,73.6%,1.8 mmol/gcat/h,,,,,,10.1016/j.jiec.2021.08.029,2021.0
Pt/20TDMASn/S-1,Alloy,"Pt, Sn",Pt,Silicalite-1,{'Propane conversion': '36.46%'},,C3H8:N2 = 1:4,550℃,20 mL/min,5.4 h-1,PDH,"C3H8, N2",No,"{'Conversion': 'Catalyst preparation method', 'Selectivity': 'Structural composition', 'Stability': 'Structural composition'}",97.8%,Nanoparticulate Alloys,Atomic Layer Deposition,Sn,12 h,0.083 h-1,,35.7%,,,,,,,10.1021/acs.jpcc.3c00013,2023.0
Bare Alumina (Al2O3),Metal Oxide,Al,Al,,{'Propane conversion': '25%'},,C3H8:N2 = 2:3,600℃,,WHSV(propane) = 4.7 h^-1,PDH,"Propane (C3H8), Nitrogen (N2)",No,"{'Selectivity': 'Preparation Method', 'Conversion': 'Pre-treatment with CO', 'Stability': 'Preparation Method'}",88%,,,,10 h,0.1 h^-1,,77%,0.8 kgC3H6 h^-1 kgcat^-1,,,,,,10.1039/d0cy01980a,2021.0
Pt/Nb1Al2-O,Metal Oxide,"Pt, Nb, Al, O",Pt,Alumina,{'propane conversion': '28.8%'},0.0520 (h-1),C3H8/H2/N2 = 1/1/3,600℃,,6 h-1,PDH,"C3H8, H2, N2",No,"{'Selectivity': 'Promoter addition', 'Stability': 'Structural composition'}",96%,,,Nb,0.0520 (deactivation rate),0.0520 (h-1),,96%,,,,,,,10.1039/d0nj04663a,2020.0
Mo-doped vanadia,Metal Oxide,"V, O, Mo","V, Mo",Silica Oxide,{'propane conversion': '24-73%'},,15% C3H8 - 85% N2,500°C,,2500 h-1,ODH,"C3H8, N2",No,"{'Selectivity': 'Structural Composition', 'Conversion': 'Structural Composition', 'Stability': 'Structural Composition'}",80-90%,,,,12-48 h,1.2-2 h-1,,,,,,,,,10.1016/j.chempr.2023.04.019,2023.0
NiMo/Al2O3,Alloy,"Ni, Mo","Ni, Mo",Al2O3,{'propane conversion': '11.9%'},,C3H8/H2 = 1/1,843 K,48 mL/min,500 mg,PDH,"C3H8, H2, Ar",No,"{'Selectivity': 'Structural Composition', 'Stability': 'Structural Composition'}",63.1%,Nanoparticulate Alloys,Impregnation Methods,,24 h,1.04 h-1,,,,,,,,,10.1021/acscatal.0c05711,2021.0
Ga3Rh and Ga9Rh2 intermetallic compounds,Alloy,"Ga, Rh",Rh,Silica,"{'Propane conversion': '0.5% (Ga3Rh), 0.4% (Ga9Rh2)'}",0.25% per hour (Ga3Rh),Propane:Helium = 1:10,550℃,"
					8.9 mL/min propane
					89 mL/min helium
				","
					202.3 mg Ga3Rh + 1.5 g silica
					150.0 mg Ga9Rh2 + 1.5 g silica
				",PDH,"Propane, Helium",No,"{'Conversion': 'Structural composition', 'Stability': 'Structural composition'}",100%,Intermetallic Compounds,Heat Treatment,,2 hours (Ga3Rh),2 h-1 (Ga3Rh),,100% (Ga3Rh),0.07 gpropenegRh-1h-1 (Ga3Rh),,,,,,10.1038/s41598-023-31157-y,2023.0
17.5Cr-2Ce-2K/Al,Metal Oxide,"Cr, Ce, K",Cr,Alumina,{'Propane conversion': '25.8%'},,C3H8:N2 = 40 ml:40 ml,630 °C,"12,000 ml/(h·gcat)","12,000 ml/(h·gcat)",ODH,"C3H8, N2",No,"{'Conversion': 'Oxygen capacity', 'Stability': 'Circulating fluidized-bed process with chemical looping'}",99.5%,,,Ce,,,,25.6%,,,,,,,10.1016/j.catcom.2015.09.009,2015.0
Platinum-based monolithic catalyst,Metal,Pt,Pt,Aluminum oxide,{'Propane conversion': '90%'},,"Pure propane feed, Propane:Air = 1:10 to 1:40",800-1000℃,,0.697 g/cm3,PDH,"Propane, Air",No,"{'Conversion': 'Reactor design', 'Selectivity': 'Reactor design', 'Stability': 'Reactor design'}",90-99%,,,,,,,,,,,,,,10.1016/S0009-2509(01)00423-7,2002.0
Carbon-based catalyst,Others,"C, N, O",O,,{'Propane conversion': 'N/A'},,,,,,PDH,Propane,No,{'Stability': 'Process conditions'},,,,,,,,,,,,,,,10.1002/cctc.202100648,2021.0
Isolated vanadium oxide surface sites,Metal Oxide,"V, O","V, O",Aluminum Oxide,{},,,,,,ODH,"Propane, Oxygen",Yes,"{'Conversion': 'Structural composition', 'Stability': 'Structural composition'}",,,,,,,,,,,,,,,10.1039/d1cp03297f,2021.0
PdCu/Al2O3,Alloy,"Pd, Cu","Pd, Cu",Al2O3,{'Propane conversion': '92%'},,C3H8:O2:N2 = 1:0.5:8,550℃,30 mL/min,,ODH,"C3H8, O2, N2",Yes,"{'Selectivity': 'Structural composition', 'Stability': 'Structural composition'}",90%,Bimetallic nanoparticles,Co-impregnation,,Stable for 24 h,0.0417 h-1,,82.8%,,,,,,,10.1021/acs.jpcc.2c00111,2022.0
Cr/ZrO2,Metal Oxide,"Cr, Zr",Cr,Zirconia,{'Propane conversion': '26-59%'},0.04-0.21 (%/gCr.min),"2.5% propane, 6.5% CO2, balance He",550℃,20 mL/min,GHSV = 0.5 min-1,ODH,"Propane, CO2, He",Yes,"{'Selectivity': 'Chromium content', 'Stability': 'Chromium content, CO2 addition', 'Conversion': 'Preparation method'}",74-77%,,,,0.04-0.21 (%/gCr.min),0.24-12.6 (h-1),,25-47%,,,,,,,10.1016/j.apcata.2018.03.020,2018.0
Ga/HZSM5,Metal,"Ga, H, ZSM5",Ga,Zeolite,{'Propane conversion': '43%'},Not specified,"2 kPa propane, balance helium",703 K,Not specified,Not specified,PDH,"Propane, Helium",No,"{'Conversion': 'Catalyst preparation method', 'Selectivity': 'Catalyst composition'}",86%,,,,Not specified,Not specified,2 kPa,Not specified,Not specified,,,,,,10.1016/j.apcata.2012.05.036,2012.0
Boron oxide surface layer on hexagonal boron nitride,Metal oxide,"B, O, N","B, O",Hexagonal boron nitride,{'Propane conversion': '14%'},,,763 K,,,ODH,"Propane, Oxygen",Yes,{'Selectivity': 'Structural composition'},79%,,,,,,,12%,,,,,,,10.1021/acs.jpclett.8b03373,2019.0
CrZrOx,Metal Oxide,"Cr, Zr","Cr, Zr",ZrO2,{'Propane conversion': '30%'},,C3H8:N2 = 40:60,550℃,10 mL/min,Varied,PDH,"C3H8, N2",No,"{'Conversion': 'Catalyst composition', 'Selectivity': 'Catalyst composition', 'Stability': 'Catalyst composition'}",80-85%,,,,75% loss after 48 min,0.026 h-1,,80-85%,3000 kg/h/m3,,,,,,10.1016/j.jcat.2017.10.012,2017.0
Cu-Al alloy,Alloy,"Cu, Al",Cu,,{'Propane conversion': '92%'},0.001 h-1,C3H8/N2 = 1/1,575°C,"
					30 mL/min
				","
					1000 h-1
				",PDH,"C3H8, N2",No,"{'Conversion': 'Structural Composition', 'Selectivity': 'Structural Composition', 'Stability': 'Structural Composition'}",83%,Nanoparticulate Alloys,Impregnation Methods,Al,Stable for 100 h,0.01 h-1,10 kPa,76%,"
					0.61 μL/gcat min
				",,,,,,10.1002/chem.201102580,2011.0
Ga2O3,Metal Oxide,"Ga, O",Ga,,{},,,,,,PDH,propane,No,"{'Conversion': 'Preparation of Ga-H species', 'Mechanistic Understanding': 'Identification of Ga-H intermediate', 'Stability': 'Structural composition'}",,,,,,,,,,,,,,,10.1021/jacs.2c01005,2022.0
"Pt-Sn/γ-Al2O3 with added TiO2, ZrO2 or Al2O3 nanomaterials",Metal Oxide,"Pt, Sn, Al, Ti, Zr","Pt, Sn",γ-Al2O3,{'Propane conversion': '26-31%'},20.5-54.4% (D),,550°C,,4 g catalyst,PDH,Propane,No,{'Stability': 'Addition of acidic metal oxide nanomaterials'},73-89%,,,,5.1 h,0.196 h^-1,,,,,,,,,10.1039/d0cy00735h,2020.0
Chromia-pillared zirconium phosphate,Metal Oxide,"Cr, Zr, P",Cr,Zirconium phosphate,{'Propane conversion': '18.1%'},Not explicitly stated,7.06 mol% propane in helium,823 K,28.3 mL/min,25.7 gcat h molpropane-1,PDH,"Propane, Helium",No,"{'Conversion': 'Chromium content and dispersion', 'Selectivity': 'Chromium species with vacancies in coordination sphere'}",87.1%,,,,200 min,3.3 h-1,,,,,,,,,10.1021/la990504e,1999.0
Edge-hydroxylated boron nitride,Others,"B, N",B-OH,Boron nitride,{'Propane conversion': '20.6%'},,,,,,ODH,"Propane, Oxygen",Yes,"{'Selectivity': 'Structural composition', 'Conversion': 'Structural composition'}",80.2%,,,,,,,,,,,,,,10.1002/cctc.201700740,2017.0
Chromia/Alumina,Metal Oxide,"Cr, Al",Cr,Alumina,{'Propane conversion': '10-35%'},,,813 K,53 cm3/min,0.4 g,PDH,"C3H8, He",No,"{'Selectivity': 'Structural composition', 'Conversion': 'Structural composition'}",83-99%,,,K,2 h,0.5-1 h-1,,,,,,,,,10.1016/S0926-860X(03)00308-9,2003.0
Sulfided ZrO2,Metal Oxide,Zr,"Zr, S",ZrO2,{'propane conversion': '8.1%'},,propane/S2 = 3.7,550℃,,WHSV = 8.3 min-1,ODH,"propane, sulfur (S2)",Yes,{'Selectivity': 'Catalyst composition'},85.7%,,,,,,,,,,,,,,10.1039/d0cy01039a,2020.0
Pt/Sn-Silicalite-1,Alloy,"Pt, Sn",Pt,Silicalite-1,{'propane conversion': '42%'},0.012 h-1,Pure propane,600°C,9 ml/min,WHSV=3.2 h-1,PDH,Propane,No,"{'Stability': 'Catalyst composition', 'Selectivity': 'Catalyst composition', 'Conversion': 'Catalyst composition'}",95%,Nanoparticulate Alloys,Impregnation Methods,Sn,Stable for 70 hours,0.014 h-1,,40%,,,,,,,10.1002/cctc.202101828,2022.0
Eu2O3 and Gd2O3,Metal Oxide,"Eu, Gd","Eu, Gd",,{'Propane conversion': '10%'},,C3H8:N2 = 2:3,550℃,,,PDH,"C3H8, N2",No,"{'Conversion': 'Composition', 'Selectivity': 'Composition'}",67-80%,,,,,,,,,,,,,,10.1039/d0cc05496h,2020.0
Ga-0.7Mg/ZSM-5,Metal Oxide,"Ga, Mg",Ga,ZSM-5 zeolite,{'Propane conversion': '17.8%'},,C3H8:Ar = 1:4,600°C,40 mL/min,4.7 h-1,PDH,"C3H8, Ar",No,"{'Selectivity': 'Catalyst composition', 'Stability': 'Catalyst composition'}",90.8%,,,Mg,180 min,3 h-1,,90.8%,0.26 mmol·gcat-1·min-1,,,,,,10.1016/j.apcata.2022.118778,2022.0
VOx/MCM-41,Metal Oxide,V,V,Silica Oxide,{'Propane conversion': '20-21%'},25% in 24 h,C3H8/N2 = 40/60,823 K,3 mL/min,150 mg/reactor,PDH,"C3H8, N2",No,"{'Stability': 'Structural Composition', 'Conversion': 'Structural Composition'}",90-91%,,,,24 h,1 h-1,,15-21.5%,0.15-0.2 gC3H6/gcat/h,,,,,,10.1016/j.jcat.2012.06.005,2012.0
Ga/H-ZSM-5,Metal,Ga,Ga,ZSM-5 zeolite,{'Propane conversion': '5.5%'},Below 5% after 12 h time on stream,"5 vol% C3H8, 95 vol% N2",530-570°C,,3.8-15 mg catalyst,PDH,"C3H8, N2",No,"{'Conversion': 'Structural composition', 'Selectivity': 'Structural composition', 'Stability': 'Structural composition'}",85%,,,H,Stable for 12 h,0 h-1,5.07 kPa,85%,34.0 × 10–3 molC3H8·molAl–1·s–1,,,,,,10.1021/acscatal.1c01497,2021.0
Isolated gallium sites on silica,Single atom,Ga,Ga,Silica oxide,{'Propane conversion': 'N/A'},,,,,,PDH,Propane,No,"{'Conversion': 'Structural composition', 'Stability': 'Structural composition', 'Selectivity': 'Structural composition'}",,,,,,,,,,,,,,,10.1021/acs.inorgchem.0c03135,2021.0
Sol-gel alumina membrane,Metal Oxide,Al,Al,Alumina,{'Yields': 'Higher than equilibrium'},,,,,,PDH,"Propane, Propylene, Hydrogen",No,{'Conversion': 'Reactor design (membrane reactor)'},,,,,,,,,,,,,,,10.1016/0376-7388(93)85071-4,1993.0
0.5Pt-2.6Zn/Na-Beta,Alloy,"Pt, Zn","Pt, Zn",Beta Zeolite,{'Propane Conversion': '29%'},,,555°C,2.6 h-1,400 mg,PDH,Propane,No,"{'Stability': 'Zeolite support and Pt-Zn interaction', 'Conversion': 'Zeolite support and Pt-Zn interaction', 'Selectivity': 'Zeolite support and Pt-Zn interaction'}",90%,Nanoparticulate Alloys,Impregnation Methods,,63 h,63 h-1,0.1 MPa,,,,,,,,10.1016/j.apcata.2006.03.028,2006.0
MoVTeNb M1 oxide,Metal Oxide,"Mo, V, Te, Nb","Mo, V",,{'Propane conversion': '27%'},,C3H8/O2/He = 1/4/95,550°C,,"30,000 h-1",ODH,"C3H8, O2, He",Yes,{'Conversion': 'Structural composition'},80%,,,,Stable for 100 h,,,,,,,,,,10.1021/acs.inorgchem.3c02689,2023.0
Chromia/alumina,Metal oxide,"Cr, Al",Cr,Alumina,{'Propane conversion': 'N/A'},,,,,,PDH,Propane,No,"{'Stability': 'Catalyst composition', 'Activity': 'Catalyst preparation'}",,,,,,,,,,,,,,,10.1006/jcat.2001.3372,2001.0
Zn/H-MFI,Metal,Zn,Zn,H-MFI zeolite,{'Propane conversion': 'Less than 9%'},,,713 to 773 K,,"
					7 to 22 mol Al·s/mol C3H8
				",PDH,"Propane, Helium",No,"{'Conversion': 'Preparation Method', 'Selectivity': 'Structural Composition'}",88-90%,,,,,,0.8 to 4.5 kPa,,,,,,,,10.1021/acscatal.1c03641,2021.0
Ga/H-ZSM-5,Metal,Ga,Ga,H-ZSM-5,,,,600℃,,,PDH,,No,{'Conversion': 'Catalyst Composition'},,,,,,,,61%,,94%,,,,,10.1016/j.cattod.2004.06.051,2004.0
Cr-MSUx,Metal Oxide,Cr,Cr,Silica,{'propane conversion': '84%'},,CO2/C3H8 = 1,700 °C,,,ODH,"C3H8, CO2",Yes,"{'Conversion': 'Catalyst composition', 'Yield': 'Catalyst composition'}",62%,,,,,,,55%,,,,,,,10.1016/j.cep.2020.107959,2020.0
Ethanol-pretreated CrOx/SiO2,Metal Oxide,Cr,Cr,Silica Oxide,{'propane conversion': '41.4%'},,,873 K,20 mL/min,200 mg,ODH,"C3H8, CO2, He",Yes,"{'Conversion': 'Pretreatment Method', 'Stability': 'Maintaining active Cr3+ state'}",84.8%,,,,,,,,,,,,,,10.1016/S1872-2067(15)61042-7,2016.0
Hybrid nanocarbon,Others,C,C,None,{'Propane conversion': '10.6%'},,2% propane in He,550°C,15 mL/min,250 mg,PDH,"Propane, Helium",No,"{'Conversion': 'Structural composition', 'Selectivity': 'Structural composition'}",90%,,,,Stable for 8 h on stream,,,,9.7 x 10^-8 mol g^-1 s^-1,,,,,,10.1002/chem.201400018,2014.0
PtIn/Mg(Al)O,Alloy,"Pt, In",Pt,Mg(Al)O,{'propane conversion': '48%'},0.126% per hour,H2:C3H8:N2 = 7:8:35 (molar ratio),600 ℃,,WHSV = 3 h-1,PDH,"H2, N2, C3H8",No,"{'Selectivity': 'Structural Composition', 'Conversion': 'Structural Composition', 'Stability': 'Structural Composition'}",97%,Nanoparticulate Alloys,Impregnation Methods,In,190 h,7.9 h-1,,,,,,,,,10.3390/catal9090767,2019.0
ZnO-deAl beta,Metal Oxide,"Zn, O",,Dealuminated beta zeolite,{'Propane conversion': '30%'},,C3H8:N2 = 2:3,550℃,,8 wt% ZnO,PDH,"Propane, Nitrogen",No,"{'Conversion': 'Support material', 'Selectivity': 'Support material', 'Stability': 'Support material'}",87-93%,,,,3 h,0.11-0.12 h-1,,87-93%,1.99 mmol g-1 min-1,,,,,,10.1021/acscatal.2c05704,2023.0
CoN@OCNT,Single Atom,"Co, N","Co, N",Carbon nanotubes (CNT),{'propane conversion': '20%'},,"2.4% C3H8, He balance",570℃,15 mL/min,"0.20 g catalyst, GHSV 2.4 ml mg-1 h-1",PDH,"Propane (C3H8), Helium (He)",No,"{'Conversion': 'Structural composition', 'Selectivity': 'Structural composition', 'Stability': 'Structural composition'}",95%,,,,20 h,0.83 h-1,,95%,0.45 mmol g-1 h-1,,,,,,10.1002/cctc.202100410,2021.0
"Transition metals (Pt, Pd, Cu, Ni, Co, Rh, Ag, Au) and their alloys",Metal,"Pt, Pd, Cu, Ni, Co, Rh, Ag, Au","Pt, Pd, Cu, Ni, Co, Rh, Ag, Au",,{},,,,,,Both PDH and ODH,Propane,No,"{'Conversion': 'Structural composition', 'Selectivity': 'Structural composition'}",,,,"O, OH",,,,,,,,,,,10.1021/acs.jpcc.0c08076,2020.0
MoVTeNbO mixed metal oxide,Metal Oxide,"Mo, V, Te, Nb","V, Mo",,{'propane conversion': '3.6-28%'},,"C3H8/O2/H2O/He = 4/8/x/88-x (x = 0-30), C3H8/O2/NH3/He = 4/12/x/84-x (x = 0-12)",320-440℃,,,ODH,"Propane, Oxygen, Helium, Steam, Ammonia",Yes,"{'Conversion': 'Feed composition', 'Selectivity': 'Feed composition'}",15.2-70%,,,,,,,,,,,,,,10.1016/j.cattod.2004.06.148,2004.0
PtNa/Zn(1.0%)-ZSM-5,Metal,"Pt, Na, Zn",Pt,ZSM-5 zeolite,{'Propane conversion': '40.60%'},7.3% after 10 h,H2/C3 = 0.25 (molar ratio),590℃,,WHSV = 3.0 h-1,PDH,"Propane, Hydrogen",No,"{'Conversion': 'Catalyst preparation method', 'Selectivity': 'Catalyst preparation method', 'Stability': 'Catalyst preparation method'}",91.4%,,,"Na, Zn",7.3% deactivation after 10 h,0.0073 h-1,,37.1%,,,,,,,10.1016/j.cej.2015.01.008,2015.0
BS-1,Single Atom,"B, Si",B,Zeolite,{'Propane conversion': '41.4%'},,C3H8/O2/He = 1/1/8,560℃,,3600 L kg-1 h-1,ODH,"C3H8, O2, He",Yes,"{'Stability': 'Structural Composition', 'Conversion': 'Structural Composition', 'Selectivity': 'Structural Composition'}",81.2%,,,,210 hours,8.8 h-1,,33.6%,,,,,,,10.1126/science.abe7935,2021.0
Edge-hydroxylated boron nitride (BNOH),Others,"B, N, O","B, O",Boron nitride,{'Propane conversion': '20.6%'},,C3H8:O2:He = 1:1.5:3.5,530 ℃,192 mL/min,37.6 g/gcat/h,ODH,"C3H8, O2, He",Yes,"{'Selectivity': 'Structural composition (B-OH groups)', 'Conversion': 'Structural composition (B-OH groups)', 'Stability': 'Structural composition (B-OH groups)'}",80.2%,,,,300 h,12.5 h-1,,80.2%,,,,,,,10.1002/cctc.201700004,2017.0
Cr/Al2O3 catalyst,Metal Oxide,"Cr, Al",Cr,Aluminum Oxide,{'propane conversion': '10%'},,,580 ℃,,,PDH,"propane, He",No,{'Conversion': 'Structural Composition'},,,,,,,,,,,,,,,10.1039/b309650p,2003.0
SnOx/SiO2,Metal Oxide,Sn,Sn,Silica Oxide,{'propane conversion': '29.9%'},46.6% in 5 h,Pure propane feed,600℃,0.37 h-1 WHSV,,PDH,Propane,No,"{'Stability': 'Structural Composition', 'Selectivity': 'Structural Composition'}",84%,,,,5 h,1 h-1,,84%,,,,,,,10.1016/j.cattod.2020.05.053,2021.0
Various oxide-based catalysts,Metal Oxide,V,V,Oxides,{'N/A': 'N/A'},,,,,,ODH,"Propane, Air",Yes,{'Selectivity': 'Absence of pure V2O5 phase'},,,,,,,,,,,,,,,10.1016/0926-860X(93)80120-F,1993.0
Pt/H-MFI,Metal,Pt,Pt,H-MFI zeolite,{'Propane conversion': 'N/A'},,C3H8/C6H6=1,573-773 K,WHSV=0.2-7 h^-1,,PDH,"Propane, Benzene",No,"{'Selectivity': 'Incorporation of Pt into the catalytic system', 'Conversion': 'Addition of an H2 scavenger'}",60%,,,,,,Atmospheric,96%,,,,,,,10.1006/jcat.2000.2910,2000.0
Hexagonal boron nitride,Metal Oxide,"B, N","B, O",,{'Propane conversion': '11.6-33.1%'},,C3H8:O2:N2 = 8:8:24,490-500℃,40 mL/min,100 mg,ODH,"C3H8, O2, N2",Yes,"{'Conversion': 'Co-feeding propane and propylene', 'Selectivity': 'Minimizing over-oxidation'}",97.6%,,,,,,,,,,,,,,10.1038/s41467-022-35776-3,2023.0
V2O5/TiO2,Metal Oxide,"V, Ti",V,TiO2,{'Propane conversion': '0-70%'},,"C3H8/O2 = 1/1, 1/3, 2/1, 2/3",498-673 K,,,ODH,"C3H8, O2",Yes,{'Selectivity': 'Promoter'},5-65%,,,Rb,,,,,,,,,,,10.1016/j.apcata.2004.04.021,2004.0
Pd-In intermetallic alloy nanoparticles,Alloy,"Pd, In",Pd,Silica oxide,{'Propane conversion': '20%'},,H2/C3H8 = 1:1,873 K,,,PDH,"C3H8, H2, Ar",No,"{'Selectivity': 'Structural composition', 'Stability': 'Structural composition'}",99%,Intermetallic compounds,Impregnation methods,In,,,,,,,,,,,10.1021/acscatal.1c01916,2021.0
Co-N-C/SiO2,Metal,"Co, N, C",Co,Silica Oxide,{'Propane conversion': '12-16%'},,,600°C,7500 mL/h/gcat,0.2 g,PDH,"Propane, Nitrogen",No,"{'Conversion': 'Structural composition', 'Stability': 'Preparation method', 'Selectivity': 'Preparation Method'}",95%,,,,,,,,,,,,,,10.3390/catal12101262,2022.0
Zn/H-ZSM5,Metal Oxide,Zn,Zn,ZSM5 zeolite,{},,"Propene/2-13C propane mixtures, C3H8/C3D8, H2/D2, C3H8/D2",,,,PDH,"Propane, Propene, Deuterium (D2)",No,"{'Selectivity': 'Catalyst composition (Zn cations)', 'Conversion': 'Catalyst composition (Zn cations)'}",,,,,,,,,,,,,,,10.1006/jcat.1998.2312,1999.0
Monoclinic and tetragonal ZrO2,Metal Oxide,Zr,Zr,,{'Propane conversion': '5-33%'},,40 vol% C3H8 in N2,500-550℃,6-80 mL/min,0.1-1.5 g,PDH,"C3H8, N2",No,"{'Activity': 'Crystallite size, phase composition', 'Selectivity': 'Crystallite size, phase composition'}",83-90%,,,,,,,,,,,,,,10.1016/j.jcat.2019.02.012,2019.0
Fe-ZSM-5,Metal Oxide,Fe,,ZSM-5 zeolite,{'Propane conversion': '29.2-40%'},39% to 17% over 415 min,"5% C3H8, 5% N2O, N2O:C3H8 = 2:1",450-500℃,200 cm3/min,0.5 g,ODH,"C3H8, N2O",Yes,"{'Selectivity': 'Steam and high temperature treatments', 'Stability': 'Steam and high temperature treatments'}",17-73.2%,,,,415 min,6.9-6.92 h-1,,6-20%,,,,,,,10.1016/j.apcata.2012.06.038,2012.0
7.5Cr/Ce0.8Zr0.2O2,Metal Oxide,"Cr, Ce, Zr",Cr,Ceria-zirconia mixed oxide,{'Propane conversion': '50%'},No significant deactivation,"20% propane, 20% oxygen",600℃,50 mL/min,6000 h-1,ODH,"Propane, Oxygen",Yes,"{'Selectivity': 'Structural composition', 'Stability': 'Chemical looping process'}",31%,,,,Stable for 50 cycles,,,31%,,,,,,,10.1016/j.ces.2023.118697,2023.0
Co@NC-ZIFSA,Metal-Nitrogen-Carbon,"Co, N, C","Co, N",Graphitic carbon,{'Propane conversion': '29%'},,"10% propane, 90% N2",600°C,,7500 ml h-1 gcat-1,PDH,"Propane, Nitrogen",No,"{'Conversion': 'Structural composition', 'Selectivity': 'Structural composition', 'Stability': 'Structural composition'}",97%,,,,5 h,5,,97%,,,,,,,10.1016/j.catcom.2022.106495,2022.0
Nitrogen-doped graphene monolith,Others,"C, N",,Graphene,{'propane conversion': '10%'},,"4% propane, 2% O2, balance He",450℃,15 ml/min,40 mg,ODH,"propane, O2, He",Yes,"{'Conversion': 'Structural Composition', 'Selectivity': 'Structural Composition', 'Stability': 'Structural Composition'}",55%,,,,10 h,0.1 h-1,,5.3%,,,,,,,10.3389/fchem.2021.759936_full,
Pt-Sn/Al2O3,Alloy,"Pt, Sn",Pt,Al2O3,{'Propane conversion': '35.3%'},,C3H8/H2/Ar = 11 : 6 : 33,575℃,100 mL/min,17.9 h-1,PDH,"Propane, Hydrogen, Argon",No,"{'Conversion': 'Structural Composition', 'Selectivity': 'Structural Composition'}",94%,Nanoparticulate Alloys,Co-impregnation,Sn,,,,,,,,,,,10.1039/d2cy00921h,2022.0
Boron nitride (BN),Others,"B, N","B, N",,{'propane conversion': '9.7%'},,"10% C3H8, 20% O2, balanced in Ar",600 ℃,10 mL/min,,ODH,"C3H8, O2, Ar",Yes,"{'Selectivity': 'Catalyst composition', 'Conversion': 'Gas-phase route'}",92%,,,,,,,,,,,,,,10.1021/jacs.2c12970,2023.0
PtSn/Al2O3-0.10,Metal,"Pt, Sn","Pt, Sn",Alumina,{'propane conversion': '53%'},0.012-0.014 h^-1,1:0.6 = C3H8:H2,618℃,,3.5 h^-1,PDH,"C3H8, H2",No,"{'Stability': 'Support Material', 'Conversion': 'Support Material', 'Selectivity': 'Preparation Method'}",77.3-80.1%,,,,35.95% after 30h,0.012-0.014 h^-1,,77.3%,,,,,,,10.1016/j.jcis.2023.05.144,2023.0
Pt-Sn/ZrO2,Metal Oxide,"Pt, Sn, Zr, O","Pt, Sn",Zirconium Oxide,{'Propane conversion': '40%'},,,,,,ODH,"Propane, Oxygen",Yes,"{'Selectivity': 'Catalyst composition', 'Conversion': 'Catalyst composition'}",95%,,,"Sn, Zr",,,,,,,,,,,10.1016/j.ces.2011.11.047,2012.0
Mn1-(Vvac)-V2O3(0001),Metal Oxide,"V, O, Mn","Mn, V, O",,{'Propane conversion': 'N/A'},,,850 K,,,PDH,Propane,No,"{'Conversion': 'Structural Composition', 'Selectivity': 'Structural Composition'}",,,,Mn,,,,,,,,,,,10.1016/j.cattod.2020.02.023,2021.0
Tetrahedral nickel(II) phosphosilicate,Metal,"Ni, P, Si",Ni,Silica oxide,{'Propane conversion': '18%'},2% over 3h,,600℃,,,PDH,C3H8,No,"{'Stability': 'Structural composition', 'Selectivity': 'Structural composition'}",90%,,,,16% conversion after 3h,0.133 h^-1,,,,,,,,,10.1002/cctc.201701815,2018.0
Fe/SiO2,Metal Oxide,Fe,Fe,Silica Oxide,{'Propane conversion': '49.5%'},,H2S/C3H8 = 0.4,600℃,,0.25 g,PDH,"C3H8, H2S, He",No,"{'Stability': 'Co-feeding H2S', 'Conversion': 'Co-feeding H2S', 'Selectivity': 'Iron sulfide active species'}",94.4%,,,S,50 h,50 h-1,,,,,,,,,10.1016/j.apcata.2019.117238,2019.0
0.04CrSBA1,Metal Oxide,"Cr, Si",Cr,Silica Oxide,{'propane conversion': '26.7%'},10.1% activity loss after 240 min,CO2:C3H8:He = 5:1:9,550℃,30 cm3/min,200 mg catalyst,ODH,"Propane (C3H8), Carbon Dioxide (CO2), Helium (He)",Yes,"{'Conversion': 'Structural Composition', 'Selectivity': 'Structural Composition'}",90.2%,,,,not mentioned,not mentioned,not mentioned,24.1%,not mentioned,,,,,,10.1016/j.apcata.2009.11.040,2010.0
InO+/H-BEA,Metal Oxide,In,In,BEA Zeolite,{'Propane conversion': 'N/A'},,,473-673 K,,,ODH,Propane,No,"{'Conversion': 'Active species (InO+)', 'Selectivity': 'Active species (InO+)'}",,,,,,,,,,,,,,,10.1021/acs.jpcc.2c05888,2022.0
Pt-In/Sm-TiO2,Alloy,"Pt, In, Sm, Ti, O","Pt, In",Titanium Oxide,{'Propane conversion': '19.3%'},,Pure propane,300 ℃,,,PDH,Propane,No,"{'Conversion': 'Structural Composition', 'Selectivity': 'Structural Composition'}",97%,Nanoparticulate Alloys,Impregnation Methods,Sm,,,,19.3%,,,,,,,10.1002/anie.202300744,2023.0
V-Al-O catalysts,Metal Oxide,"V, Al, O",V,Alumina,{'Propane conversion': '29%'},Very slow after initial period,C3H8:O2:He:N2 = 11:11:28:4 (vol%),320-530℃,22 cm^3/min,0.5-0.6 g,ODH,"C3H8, O2, He, N2",Yes,"{'Conversion': 'Increasing V content', 'Selectivity': 'Anaerobic operation'}",10-40%,,,,Stable for 20-30 hours,0.83-1.25 h^-1,,10-25%,,,,,,,10.1016/j.cattod.2008.05.020,2009.0
Reused Cr adsorbent,Metal Oxide,Cr,Cr,MCM-41,{'Propane conversion': 'N/A'},,,,,,PDH,Propane,No,"{'Stability': 'Avoiding addition of anions during preparation', 'Conversion': 'Catalyst preparation method'}",,,,,,,,,,,,,,,10.1021/acssuschemeng.8b05206,2019.0
Pt4 cluster supported on carbon nanotube,Metal,Pt,Pt,Carbon nanotube,{'Propane conversion': 'N/A'},,,,,,PDH,Propane,No,"{'Stability': 'Structural composition', 'Conversion': 'Structural composition'}",,,,Sn,,,,,,,,,,,10.1002/cjoc.202000415,2021.0
ZnZrxOy,Metal Oxide,"Zn, Zr","Zn, Zr",,{'propane conversion': '21%'},,5 vol% C3H8 in N2,450℃,25.0 mL/min,0.1 g,PDH,"C3H8, N2",No,"{'Conversion': 'Structural composition', 'Selectivity': 'Structural composition'}",92%,,,,,,,,,,,,,,10.1021/acssuschemeng.1c03074,2021.0
In2O3-Al2O3,Metal Oxide,"In, Al",In,Alumina,{'Propane conversion': '35.7%'},2.9% loss after 8 h,Propane:CO2:N2 = 2.5:10:87.5 (vol%),873 K,10 mL/min,200 mg,PDH,"Propane, CO2, N2",No,"{'Stability': 'Structural Composition', 'Conversion': 'Structural Composition'}",76.5%,,,,20 h,0.05 h-1,2.5 kPa,27%,,,,,,,10.1016/j.apcata.2010.01.011,2010.0
Rh/Al2O3,Metal,Rh,Rh,Al2O3,{'propane conversion': 'Not specified'},Not specified,C/O ratio,823-933 K,16.1 slpm,Not specified,ODH,"C3H8, O2, H2O, Ar",Yes,"{'Conversion': 'Reaction temperature', 'Selectivity': 'Feed composition'}",Not specified,,,,Not specified,Not specified,Not specified,Not specified,Not specified,,,,,,10.1002/cctc.201601237,2017.0
Pt/0.5Sn-SBA-15,Alloy,"Pt, Sn",Pt,Silica Oxide,{'propane conversion': '43.8%'},12.6%,propane:Ar = 7:3 (molar ratio),580 ℃,WHSV = 8.25 h-1,0.2 g,PDH,"propane, Ar",No,"{'Selectivity': 'Structural Composition', 'Conversion': 'Preparation Method', 'Stability': 'Preparation Method'}",98.5%,Nanoparticulate Alloys,In Situ Synthesis,Sn,6 h,1 h-1,,43.1%,,,,,,,10.1016/S1872-2067(17)62805-5,2017.0
ZnNbO,Metal Oxide,"Zn, Nb","Zn, Nb",,{'propane conversion': '28.1%'},,propane,600 ℃,,0.20 g s/cm3,PDH,propane,No,"{'Conversion': 'Structural Composition', 'Selectivity': 'Structural Composition'}",84%,,,,28.1% after 1 h,1 h-1,,28.1%,,,,,,,10.1016/j.catcom.2014.03.007,2014.0
Chromia/Alumina (Cr2O3/γ-Al2O3),Metal Oxide,"Cr, Al",Cr,Alumina,{'Propane conversion': '18%'},,Undiluted propane,500°C,16.5 μmol/s,0.35 h-1,PDH,Propane,No,"{'Conversion': 'Reactor design', 'Selectivity': 'Reactor design'}",85-95%,,,,Stable for 7 hours,0.14 h-1,,18%,16.5 μmol/s,,,,,,10.1016/S0920-5861(99)00257-6,2000.0
Pt-Sn/Al2O3,Alloy,"Pt, Sn",Pt,Al2O3,{'Propane conversion': '3%'},,"5% C3H8, 95% He",848 K,,,PDH,"Propane, Helium",No,"{'Activity': 'Structural Composition', 'Selectivity': 'Structural Composition', 'Stability': 'Structural Composition'}",92-100%,Single-atom Alloys,In Situ Synthesis,Sn,,,,,,,,,,,10.1021/acscatal.2c05671,2023.0
2% B-SFC,Carbon,"C, B",B,Sisal fiber carbon,{'Propane conversion': '2.0%'},,C3H8:O2:Ar = 2:1:37,400°C,40 ml/min,GHSV = 120 h-1,ODH,"C3H8, O2, Ar",Yes,"{'Selectivity': 'Catalyst composition', 'Stability': 'Catalyst composition'}",88.6%,,,,55 h,55 h-1,,88.6%,,,,,,,10.1016/j.cjche.2023.03.006,2023.0
Pt/HZSM-5,Metal,Pt,Pt,Zeolite HZSM-5,{'propane conversion': '10-11%'},0.038-0.06 h^-1,pure propane,450℃,20 mL/min,6000 h^-1,PDH,propane,No,"{'Conversion': 'Structural Composition', 'Selectivity': 'Structural Composition', 'Stability': 'Structural Composition'}",15-40%,,,,16-18 h,0.06-0.067 h^-1,atmospheric,40%,550-800 μmol/g/min,,,,,,10.1016/j.apcata.2023.119368,2023.0
PtSn/TS-1,Alloy,"Pt, Sn","Pt, Sn",TS-1 zeolite,{'propane conversion': '53.5%'},6%/7 h,C3H8:H2:N2 = 1:1:4,600℃,WHSV = 3 h-1,WHSV = 3 h-1,PDH,"C3H8, H2, N2",No,{'Stability': 'Support Material'},92.5%,Nanoparticulate Alloys,Impregnation Methods,,7 h,0.14 h-1,,,,,,,,,10.1016/S1872-2067(19)63360-7,2019.0
In2O3/Al2O3,Metal Oxide,"In, Al, O",In,Alumina,{'propane conversion': '20-24%'},gradual,C3H8:CO2:N2 = 2.5:10:87.5,873 K,10 mL/min,200 mg,ODH,"C3H8, CO2, N2",Yes,"{'Conversion': 'Catalyst composition', 'Selectivity': 'Catalyst composition', 'Stability': 'Catalyst composition'}",84%,,,,8 h,1 h-1,2.5 kPa,19.8%,,,,,,,10.1016/j.apcata.2011.08.018,2011.0
ZrO2,Metal Oxide,"Zr, O",Zr,None,{'propane conversion': '10%'},,40 vol% C3H8 in N2,550℃,10 mL/min,,PDH,"C3H8, N2",No,"{'Activity': 'Preparation Method', 'Selectivity': 'Preparation Method', 'Stability': 'Preparation Method'}",80-85%,,,,20 cycles,,,85%,0.33 mmol/g/min,,,,,,10.1016/j.apcata.2019.117189,2019.0
Pt-Zn/H-ZSM-5,Alloy,"Pt, Zn","Pt, Zn",H-ZSM-5 zeolite,{'Propane conversion': '32%'},0.024 h-1,C3H8/O2 = 1.5,550℃,120 mL/min,"30,000 mL/gcat/h",ODH,"C3H8, O2",Yes,"{'Conversion': 'Catalyst composition', 'Selectivity': 'Zeolite support'}",90%,Bimetallic nanoparticles,Wet impregnation,,12 h,0.083 h-1,,29%,120 g/gcat/h,,,,,,10.1016/j.cattod.2023.114365,2024.0
PtIn/Mg(Al)O,Alloy,"Pt, In","Pt, In",Mg(Al)O (calcined hydrotalcite),{'Propane conversion': '61%'},"42% after 50 h, 16.7% after 48 h",,620℃,WHSV 3.3 h-1,0.3 g catalyst,PDH,"H2, C3H8, Ar",No,"{'Conversion': 'Structural Composition', 'Stability': 'Structural Composition'}",95%,Nanoparticulate Alloys,Impregnation Methods,In,50 h,2.08 h-1,,,,,,,,,10.1039/c5ra11284b,2015.0
VSbBiBaO/Al2O3,Metal Oxide,"V, Sb, Bi, Ba, O",V,Al2O3,{'Propane conversion': '24.5%'},,C3H8/O2/10%Ne-He = 10/8.7/81.3,380°C,25 ml/min,2500 ml/g/h,ODH,"C3H8, O2, Ne, He",Yes,"{'Conversion': 'Structural Composition', 'Selectivity': 'Structural Composition'}",11.9%,,,"Bi, Ba",,,,2.9%,,,,,,,10.1039/d3cy00207a,2023.0
Pd/Ag composite membrane,Alloy,"Pd, Ag","Pd, Ag",,{'propane conversion': 'N/A'},,,,,,PDH,propane,No,"{'Conversion': 'Composite membrane', 'Stability': 'Reactor design'}",,,,,,,,,,,,,,,10.1016/S0376-7388(97)00133-6,1997.0
