Repository: Invalid-Null/AutomaticReviewGenerationData

File: ExtractInfo1/AllResult.csv (part 4 of 7)
Name,Type,CompositionElements,ActiveSpeciesElements,SupportMaterial,ConversionTypes,DeactivationRates,FeedCompositionAndRatios,ReactionTemperature,InletFlowRate,CatalystLoadingOrGHSV,TypeIdentify,FeedGasComposition,ContainsOxidizingAgent,Enhancement,Selectivity,StructureType,PreparationMethod,PromoterElements,StabilityOriginal,ConvertedStability,PropanePartialPressure,PropyleneYield,PropaneProductionRate,PropaneConversion,ThermalConductivity,PropeneYield,PropeneProductionRate,TurnoverFrequency,DOI,Year
H-[Fe]ZSM-5,Metal Oxide,Fe,Fe,Zeolite,{'propane conversion': '20%'},,,773 K,,20 mg,PDH,"propane, nitrogen",No,"{'Selectivity': 'Active species', 'Conversion': 'Active species'}",80%,,,,,,,,,,,,,,10.1021/jp504453n,2014.0
PtSnCa/Al2O3,Alloy,"Pt, Sn, Ca",Pt,Aluminum Oxide,{'propane conversion': '54%'},0.04 h-1,C3H8/H2=1/1.25,590℃,50 mL/min,9.4 gC3H8 gcatâˆ’1 hâˆ’1,PDH,"C3H8, H2, N2",No,"{'Conversion': 'Structural Composition', 'Selectivity': 'Structural Composition', 'Stability': 'Structural Composition'}",98.7%,Nanoparticulate Alloys,Impregnation Methods,"Sn, Ca",,,,,,,,,,,10.1002/cctc.202201691,2023.0
5V-M-Al2O3,Metal Oxide,"V, Al",V,Aluminum Oxide,{'Propane conversion': '56-76%'},,C3H8/O2/N2 = 1/2/7,470-560℃,"C3H8: 8 mL/min, O2: 16 mL/min, N2: 56 mL/min",9.43 g/gcat/h,ODH,"C3H8, O2, N2",Yes,"{'Conversion': 'Support microstructure', 'Selectivity': 'Support microstructure'}",81-97%,,,,75 h,0.0133 h-1,,41-68%,0.32-0.47 mol/h/gcat,,,,,,10.1039/c8cy00564h,2018.0
Pd-Ge/SiO2,Alloy,"Pd, Ge",Pd,Silica Oxide,{'propane conversion': '15.2%'},"1.7 × 10-2 min-1, 2.9 × 10-3 min-1, 2.0 × 10-3 min-1",C3H8/H2/N2/Ar = 1:1:5:24:1,550°C,80 ml/min,50 mg,PDH,"C3H8, H2, N2, Ar",No,"{'Selectivity': 'Structural Composition', 'Stability': 'Structural Composition'}",91.9%,Nanoparticulate Alloys,Impregnation Methods,Ge,2.9 × 10-3 min-1,0.174 h-1,,14%,,,,,,,10.1016/j.mcat.2021.111672,2021.0
Pt1@Cr2O3,Single Atom,"Pt, Cr, O","Pt, Cr, O",Chromium Oxide,{'Propane conversion': '90%'},,C3H8:H2 = 3:1,740 - 1000 K,,,PDH,"Propane, Hydrogen",No,"{'Conversion': 'Structural Composition', 'Selectivity': 'Structural Composition'}",99%,,,,,,0.1 - 1.9 bar,,,,,,,,10.1016/j.mcat.2023.113624,2023.0
High silica Ga-Beta zeolite,Metal,"Ga, Si",Ga,Zeolite,{'Propane conversion': '54.5%'},"9.8% (Wcoke/Wcat) in 6 h, 2.18% after 7 h","10% C3H8, 90% He",923 K,10.2 mL/min,,PDH,"C3H8, He",No,"{'Conversion': 'Structural Composition', 'Selectivity': 'Structural Composition', 'Stability': 'Structural Composition'}",87.4-90.1%,,,,6-7 h,0.14-0.17 h^-1,,27.3-31.5%,,,,,,,10.1039/c9cy00691e,2019.0
PtSnNa/ZSM-5 monolithic catalyst,Metal,"Pt, Sn, Na","Pt, Sn",ZSM-5 zeolite,{'propane conversion': '19.4%'},,C3H8/H2 = 3/1 (vol/vol),590°C,155 h-1,0.7 g catalyst,PDH,"Propane, Hydrogen",No,"{'Conversion': 'Monolithic structure', 'Selectivity': 'Monolithic structure', 'Stability': 'Monolithic structure'}",88.7%,,,Na,12 h,12 h-1,,17.2%,155 h-1,,,,,,10.1002/aoc.5380,2020.0
CaO-Mo@ZSM-5,Metal Oxide,"CaO, MoO3, ZSM-5",Mo,ZSM-5,"{'propane conversion': '20%', 'CO2 conversion': '75%'}",,"5% C3H8/Ar, 10% CO2/Ar",600℃,,0.2 g,ODH,"C3H8, CO2, Ar",Yes,"{'Conversion': 'Structural Composition', 'Stability': 'Structural Composition'}",28.3%,,,,,,,20.4%,,,,,,,10.1021/acscatal.2c04455,2022.0
Silica-supported isolated monovanadate species,Metal Oxide,"V, O",V,Silica,{'Propane conversion': '20%'},,,400-525°C,10-50 mL/min,0.3 g·s·mL-1,ODH,"C3H8, O2, N2, He",Yes,"{'Conversion': 'Preparation method (SOMC)', 'Selectivity': 'Preparation method (SOMC)', 'Stability': 'Preparation method (SOMC)'}",55%,,,,Stable for 22 h,0.045 h-1,,,,,,,,,10.1021/acscatal.6b01263,2016.0
15V-15Zr@ZSM-5,Metal Oxide,"V, Zr","V, Zr",ZSM-5,{'propane conversion': '37.7%'},,"2.5 mol% propane, 5 mol% CO2",550 °C,,4500 mL/gcat.h,ODH,"propane, CO2, N2",Yes,"{'Selectivity': 'Structural composition', 'Stability': 'Structural composition'}",89.5%,,,,6 h,1 h-1,,33.8%,,,,,,,10.1016/j.cattod.2020.10.002,2021.0
Molybdate-intercalated hydrotalcite (Catalyst 16),Metal Oxide,"Mg, Al, Mo",Mo,Hydrotalcite,{'Propane conversion': '10%'},,,600°C,,,ODH,"C3H8, O2, He",Yes,"{'Selectivity': 'Structural composition', 'Conversion': 'Structural composition'}",100%,,,,,,,,,,,,,,10.1016/S0926-860X(01)00862-6,2002.0
Mo/Ce-TNT,Metal Oxide,"Mo, Ti",Mo,Titanate Nanotubes (TNT),{'Propane Conversion': '26.3%'},,C3H8/O2 = 1,500째C,,,ODH,"C3H8, O2",Yes,"{'Conversion': 'Promoter Addition (Ce)', 'Selectivity': 'Promoter Addition (Ce)', 'Yield': 'Promoter Addition (Ce)'}",66.3%,,,Ce,,,,14.8%,,,,,,,10.1016/j.apt.2021.11.008,2022.0
Pt-Sn-K/Al2O3,Alloy,"Pt, Sn, K",Pt,Al2O3,{'propane conversion': '58-80%'},0.0183-2.0 mg coke/g catalyst,"propane/argon ratio = 0.5, 1:1 propane:argon",500-540 ℃,,,PDH,"Propane, Argon",No,"{'Conversion': 'Structural Composition', 'Selectivity': 'Structural Composition'}",70-93%,Nanoparticulate Alloys,Impregnation Methods,"Sn, K",,,,38.6-73.6%,,,,,,,10.1016/j.apcata.2008.07.025,2008.0
In2O3-Pt/Al2O3,Metal Oxide-Metal,"In, Pt, Al",Pt,Alumina,{'Propane conversion': '40%'},,,450℃,,,ODH,"Propane, Oxygen",Yes,"{'Selectivity': 'Structural composition', 'Conversion': 'Structural composition'}",75%,,,,,,,30%,,,,,,,10.1126/science.abh0424,2021.0
ZSM-5 zeolite,Metal oxide,"Si, Al",Zn,,{'Propane conversion': '41%'},"0.074 h-1, 0.125 h-1",C3H8/O2=5,600°C,30 mL/min,1 g catalyst,ODH,"C3H8, O2, He",Yes,"{'Selectivity': 'Ga promoter', 'Conversion': 'Zn active species', 'Stability': 'Preparation method'}",77%,,,Ga,8 h,0.125 h-1,10 kPa,31%,620 μmol/g/s,,,,,,10.3390/molecules20022529,2015.0
Pt-Sn/Al2O3,Alloy,"Pt, Sn","Pt, Sn",Al2O3,{'Propane conversion': '92%'},"3.2x10^-3 h^-1 (fresh), 5.1x10^-3 h^-1 (used)","C3H8/H2 = 1, C3H8/N2 = 1/1",500℃,30 mL/min,0.1 g catalyst,PDH,"C3H8, H2, N2",No,"{'Selectivity': 'Structural Composition', 'Stability': 'Structural Composition'}",83%,Nanoparticulate Alloys,Impregnation Method,,120 h,5x10^-3 h^-1,15 kPa,76.5%,1.2 mmol/gcat/s,,,,,,10.1016/j.apcata.2012.06.043,2012.0
Ni1/Al2O3,Single Atom,Ni,Ni,Alumina,{'Propane conversion': '43%'},0.012 h-1,,600℃,,0.3 h-1,PDH,"Propane, Nitrogen",No,"{'Selectivity': 'Structural Composition', 'Stability': 'Structural Composition'}",93%,,,,0.012 h-1,0.012 h-1,,,,,,,,,10.1021/acscatal.2c03240,2022.0
Palladium,Metal,Pd,Pd,Ceramic Tube,{},Not Specified,H2O/C3H8: 0.15-1.4,873-1023 K,20-40 cm3/min,30 mg,PDH,"C3H8, H2O, He",No,"{'Conversion': 'Feed Composition', 'Selectivity': 'Feed Composition', 'Stability': 'Feed Composition'}",Not Specified,,,,Not Specified,Not Specified,Atmospheric Pressure,Not Specified,Not Specified,,,,,,10.1016/j.apcata.2005.12.017,2006.0
Pt/Al2O3,Metal,Pt,Pt,Al2O3,{'Propane conversion': '10%'},,H2/C3H8 0-6,723.15 K,200 mL/min,0.05 g,PDH,"Propane, Hydrogen, Argon",No,"{'Conversion': 'Feed Composition and Ratios', 'Selectivity': 'Feed Composition and Ratios'}",84.8-26.8%,,,,,,0.03 bar,,,,,,,,10.1021/acscatal.0c03381,2020.0
Pt/H4SiW12O40/SiO2,Metal,"Pt, W, Si, O",Pt,Silica oxide,{'Benzene conversion': '6-8%'},,[C6H6]/[C3H8] = 1:9,300℃,,W/F = 80 g h mol-1,PDH,"C3H8, C6H6",No,"{'Selectivity': 'Catalyst composition', 'Conversion': 'Catalyst composition'}",90-93%,,,,,,,,,,,,,,10.1021/acscatal.5b01102,2015.0
MnOx/CeO2-SOSI,Metal Oxide,"Mn, Ce, O",Mn,CeO2,{'propane conversion': '10.0%'},,C3H8/O2/He = 1/1/8,500℃,,,ODH,"C3H8, O2, He",Yes,"{'Selectivity': 'Structural composition', 'Conversion': 'Structural composition'}",84.8%,,,,,,,,,,,,,,10.1021/acscatal.0c02782,2020.0
Chromia/alumina catalyst,Metal oxide,"Cr, Al",Cr,Alumina,{'Propane conversion': 'N/A'},,"5% C3H8/N2, 5% C3H8/He",25 to 580℃,20-50 cm3/min,,ODH,"Propane, Nitrogen, Helium",No,"{'Stability': 'Structural composition', 'Conversion': 'Structural composition', 'Selectivity': 'Structural composition'}",,,,,,,,,,,,,,,10.1016/j.jcat.2005.01.005,2005.0
PtSn1.00/hierarchical ZSM-5(0.8),Alloy,"Pt, Sn","Pt, Sn",Zeolite,{'Propane conversion': '46%'},Decreases from 47% to 36% in 24 hours,"10% Propane, 10% H2, N2 Balance",570℃,,7.07 h-1,PDH,"Propane, H2, N2",No,"{'Conversion': 'Structural Composition', 'Selectivity': 'Structural Composition', 'Stability': 'Structural Composition'}",98%,Nanoparticulate Alloys,Impregnation Methods,,24 h,24 h-1,,45%,,,,,,,10.1016/j.cjche.2021.11.020,2022.0
Rh1Cu,Alloy,"Rh, Cu",Rh,,{'N/A': 'N/A'},,,,,,PDH,Propane,No,"{'Selectivity': 'Ensemble effect of Rh atoms', 'Stability': 'Anti-coking ability'}",,Single-atom Alloys,,Cu,,,,,,,,,,,10.1016/j.mcat.2023.113397,2023.0
VOx/γ-Al2O3,Metal Oxide,"V, O",V,γ-Al2O3,{'Initial conversion': '11.5-36%'},0.014-0.11 h-1,"28% H2/N2, 28% C3H8/Ar",600°C,,0.1-6 wt% V,PDH,"C3H8, H2, N2, Ar",No,{'Stability': 'Structural Composition'},74-92%,,,,Relative deactivation rate,0.014-0.11 h-1,,12-33%,,,,,,,10.1002/anie.201800123,2018.0
Mesoporous carbon,Others,C,"C, O",,{'Propane conversion': '12.1-22.6%'},42.5% reduction after 50 h,5% propane in nitrogen,873 K,40 mL/min,0.4-0.40 g,PDH,"Propane, Nitrogen",No,"{'Conversion': 'Preparation method', 'Selectivity': 'Structural composition', 'Stability': 'Structural composition'}",89-95.1%,,,,12-50 h,0.08-50 h-1,,95.1%,47.8-51.3 mmol/g/h,,,,,,10.1016/j.cattod.2011.08.022,2012.0
PtSn/B-ZrO2,Alloy,"Pt, Sn","Pt, Sn",Zirconium Oxide,{'propane conversion': '36%'},0.0127 h-1,"10% propane, 10% H2, 80% N2",550℃,,WHSV of 3 h-1,PDH,"propane, hydrogen, nitrogen",No,"{'Stability': 'Structural Composition', 'Conversion': 'Structural Composition'}",84-93%,Nanoparticulate Alloys,Impregnation Methods,B,0.0127 h-1,0.0127 h-1,,30-33.5%,,,,,,,10.1016/S1872-2067(19)63395-4,2020.0
Bulk γ-Al2O3,Metal Oxide,Al,Al,,{'Propane conversion': '48%'},1.04% per hour,Propane,630°C,,,PDH,Propane,No,"{'Conversion': 'Structural Composition', 'Selectivity': 'Structural Composition', 'Stability': 'Structural Composition'}",83%,,,,35% after 24 hours,1.46 h-1,,39.4%,,,,,,,10.1039/d0cy00779j,2020.0
"VOx/ZrO2, MoOx/ZrO2, WOx/ZrO2",Metal Oxide,"V, Mo, W, O, Zr","V, Mo, W, O",Zirconia (ZrO2),{'Propane conversion': '2%'},,,703 K,,,ODH,"Propane, Oxygen",Yes,"{'Conversion': 'Reducibility of metal cations', 'Selectivity': 'Lewis acidity of metal cations'}",90%,,,,,,,,,,,,,,10.1021/jp9933875,2000.0
Vanadium-doped zirconium oxide (VZrO-x),Metal Oxide,"Zr, V",Zr,,{'Propane conversion': '24-28%'},Loss of ~5% conversion in 5 h,"C3H8:Ar = 1:6-6.5, C3H8:H2 = 1:1 (co-feed)",550-600℃,60 sccm,4.73 h^-1,PDH,"C3H8, Ar, H2 (co-feed)",No,"{'Conversion': 'Structural Composition', 'Stability': 'Structural Composition'}",98-99%,,,,10 cycles,10 h,,24-28%,,,,,,,10.1016/j.cattod.2019.12.012,2020.0
γ-Al2O3,Metal Oxide,"Al, O","Al, O",Aluminum Oxide,{'Propane conversion': 'N/A'},,,,,,PDH,Propane,No,{'Stability': 'Preparation Method'},,,,,,,,,,,,,,,10.1021/acsomega.8b02554,2018.0
Pt/Cu single atom alloy (SAA) catalyst,Single Atom Alloy,"Pt, Cu",Pt,Silica Oxide,{'Propane conversion': '41%'},,C3H8:H2 = 1:1,873 K,,,PDH,"C3H8, H2",No,"{'Selectivity': 'Structural Composition', 'Stability': 'Structural Composition'}",91%,Single-atom Alloys,,Cu,Stable for 100 h,0.01 h^-1,,,,,,,,,10.1021/acs.jpcc.1c04295,2021.0
Tetrahedral cobalt(II)/SBA-15,Single Atom,"Co, Si, O",,Silica,{'Propane conversion': '37%'},,,600℃,,0.4 g catalyst,PDH,"Propane, Nitrogen",No,"{'Conversion': 'Structural composition', 'Selectivity': 'Structural composition'}",96%,,,,,,,,,,,,,,10.1038/s41467-022-35698-0,2023.0
h-BN⊃xIn2O3,Composite,"B, N, In, O","B, O",Hexagonal boron nitride (h-BN),{'Propane conversion': '43.4%'},0.048 mmol g-1 h-2,C3H8/O2/N2 = 1/4/15,566 °C,,"24,000 L kgcat-1 h-1",ODH,"C3H8, O2, N2",Yes,"{'Stability': 'Structural composition', 'Selectivity': 'Structural composition'}",78%,,,"In, O",120 h,120 h-1,,33.9%,,,,,,,10.1021/jacs.2c12136,2023.0
PtSnNa/SUZ-4,Alloy,"Pt, Sn, Na","Pt, Sn",SUZ-4 Zeolite,{'Propane conversion': '20.5%'},8.05-14.5 mol% after 10h,C3H8/H2 = 1/3 (molar ratio),590 ℃,WHSV = 3.0 h-1,0.3 g,PDH,"C3H8, H2",No,"{'Selectivity': 'Structural Composition', 'Stability': 'Structural Composition'}",89-93%,Nanoparticulate Alloys,Impregnation Methods,Na,10 h,0.1-1 h-1,0.1 MPa,18.2-93%,,,,,,,10.1016/j.apcata.2016.08.017,2016.0
V2O5/Al2O3,Metal Oxide,V,V,Al2O3,{'Propane conversion': '28-84%'},,O2:C3H8 ≤ 1,600°C,,400 kg·s·m-3,ODH,"Propane, Oxygen",Yes,"{'Selectivity': 'Reactor Design', 'Conversion': 'Reactor Design', 'Yield': 'Reactor Design'}",73-93%,,,,,,,28%,,,,,,,10.3390/catal11091056,2021.0
Chromium oxide supported on active carbon,Metal Oxide,Cr,Cr,Active carbon,{'Propane conversion': '51.3%'},Fast deactivation with time-on-stream,Propane:CO2 = 1:5,600℃,30 ml/min,0.2 g,ODH,"Propane, CO2",Yes,"{'Conversion': 'Chromium loading on active carbon support', 'Selectivity': 'Chromium loading on active carbon support'}",80-83%,,,,,,,,,,,,,,10.1016/j.tca.2008.02.017,2008.0
GaN supported on SiO2,Metal Oxide,"Ga, N",Ga,Silica Oxide,{'propane conversion': '31%'},,C3H8/CO2/N2 = 1/2/7,600℃,,0.2 g catalyst,ODH,"C3H8, CO2, N2",Yes,"{'Conversion': 'Structural Composition', 'Selectivity': 'Process Conditions', 'Stability': 'Process Conditions'}",93%,,,,40 h,1 h-1,,29%,,,,,,,10.1016/j.jcou.2020.02.010,2020.0
V/In-S,Metal Oxide,"V, In",V,In2O3,{'Propane conversion': '62%'},,C3H8/CO2 = 1,350-540 ℃,18000 mL g-1 h-1,18000 mL g-1 h-1,ODH,"C3H8, CO2",Yes,"{'Selectivity': 'Structural Composition', 'Stability': 'Structural Composition', 'Conversion': 'Structural Composition', 'Regenerability': 'Structural Composition'}",88-91%,,,,12 h,0.083 h-1,,3.3%,,,,,,,10.1021/acs.jpcc.3c00183,2023.0
Pt3La and Pt3Y intermetallic alloy nanoparticles,Alloy,"Pt, La, Y",Pt,Mesoporous zeolite,{'Propane conversion': '40%'},Extremely slow,,580℃,11 h-1 WHSV,50 mg,PDH,Propane,No,"{'Stability': 'Preparation Method, Structural Composition', 'Conversion': 'Structural Composition', 'Selectivity': 'Structural Composition'}",90%,Intermetallic Compounds,"Impregnation Methods, Heat Treatment","La, Y",30 days,720 h-1,,,,,,,,,10.1038/s41586-020-2671-4,2020.0
Cr2O3,Metal Oxide,"Cr, O",Cr,,"{'Propane conversion': 'N/A', 'Propene production': 'N/A', 'CO2 production': 'N/A'}",Varies based on temperature and oxidant,Propane:Oxidant,700-900 K,,,ODH,"Propane, O2, N2O",Yes,"{'Selectivity': 'Degree of surface oxidation', 'Stability': 'Oxidant type'}",,,,,,,,,,,,,,,10.1021/acscatal.1c01814,2021.0
Pt-Bi/ZSM-5,Alloy,"Pt, Bi",Pt,ZSM-5,{'propane conversion': '2%'},,,600-700 ℃,,1 wt% Pt,PDH,Methane,No,"{'Stability': 'Structural Composition', 'Selectivity': 'Structural Composition'}",90%,Intermetallic Compounds,Impregnation Methods,Bi,8 h,0.125 h-1,,,,,,,,,10.1039/c8cy02171f,2019.0
Sol-gel-based Pt nanocluster catalyst,Metal,Pt,,"Silica oxide, Aluminum oxide",{'Carbon poisoning resistance': 'Much greater'},More typical of PtSn catalysts than pure Pt catalysts,,,,,PDH,Propane,No,{'Stability': 'Preparation method'},,,,,,,,,,,,,,,10.1006/jcat.1999.2782,2000.0
Single atom Pt+,Single Atom,Pt,Pt,,{},,,,,,PDH,"propane, nitrogen",No,{'Conversion': 'Structural composition'},,,,,,,,,,,,,,,10.1021/acs.jpclett.0c01416,2020.0
PtSn/SBA-15,Alloy,"Pt, Sn","Pt, Sn",Silica Oxide,{'propane conversion': '54.2%'},0.25%/h,C3H8/Ar = 1/3 (molar ratio),590 ℃,,propane WHSV is 2.2 h-1,PDH,"C3H8, Ar",No,"{'Conversion': 'Structural Composition', 'Stability': 'Structural Composition'}",98.4%,Nanoparticulate Alloys,Impregnation Methods,,38.2% (after 6 h),0.011 h-1,,,,,,,,,10.1039/c5ra01480h,2015.0
Isolated FeII/SiO2,Single Atom,Fe,Fe,Silica Oxide,{'Single-pass conversion': '4.9%'},,3% propane/Ar,650°C,55 mL/min,,PDH,"Propane, Argon",No,"{'Selectivity': 'Structural composition as isolated FeII site', 'Stability': 'Structural composition as isolated FeII site'}",>99%,,,,Stable for 18 hours,18 h-1,,99%,1.1-1.4 h-1,,,,,,10.1021/acscatal.5b00248,2015.0
Pt-Sn monolayers on Al2O3,Alloy,"Pt, Sn",Pt,Al2O3,{'Propane conversion': '14.4%'},,,873 K,"36,000 mL g-1 h-1",100 mg,PDH,"C3H8, H2, Ar",No,"{'Selectivity': 'Structural Composition', 'Conversion': 'Structural Composition', 'Stability': 'Structural Composition'}",96-98%,Single-atom Alloys,Atomic Layer Deposition,,11.6 h,0.086 h-1,,,,,,,,,10.1002/cctc.202200400,2022.0
Alumina-supported Co-V oxide,Metal Oxide,"Co, V","Co, V",Alumina,{'Propane conversion': '23%'},0.073 h-1,1 sccm C3H8 : 19 sccm Ar,550℃,,1.2 h-1,PDH,"Propane, Argon",No,"{'Conversion': 'Structural Composition', 'Selectivity': 'Structural Composition', 'Stability': 'Structural Composition'}",97%,,,,73% after 260 min TOS,0.073 h-1,,17.9%,0.35 mmol/g-min,,,,,,10.1016/j.apcata.2021.118036,2021.0
Ga-CHA,Metal,Ga,Ga,Chabazite zeolite,{'Propane conversion': '4-17%'},"40% in first 100 min, Slow deactivation after 100 min","5.07 kPa C3H8, Balancing N2, 5 kPa C3H8, 10 kPa H2, 85 kPa N2",550℃,100 mL/min,15-100 mg,PDH,"C3H8, N2, H2 (in some cases)",No,"{'Selectivity': 'Active species and support material', 'Conversion': 'Active species and support material', 'Stability': 'Regeneration procedure'}",96%,,,,Stable for 60 h,,5.07 kPa,4-17%,,,,,,,10.1021/jacs.2c03941,2022.0
Pd3Fe intermetallic alloy nanoparticles,Alloy,"Pd, Fe",Pd,Silica Oxide,{'propane conversion': '20%'},,"1.5% H2, 1.5% C3H8, 97% Ar",510℃,,,PDH,"H2, C3H8, Ar",No,"{'Selectivity': 'Structural Composition', 'Stability': 'Structural Composition'}",85%,Intermetallic Compounds,Impregnation Methods,Fe,50% retained after 5 h,0.14 h-1,,,,,,,,,10.1016/j.cattod.2018.07.043,2019.0
Ni-doped vanadium oxide,Metal Oxide,"Ni, V, O",V,Alumina,{'Propane conversion': '43%'},"14% after 3 hours, 0.33 h-1",C3H8:N2 = 1:9,560℃,10 mL/min,0.25 h-1,PDH,"C3H8, N2",No,"{'Conversion': 'Catalyst Composition', 'Selectivity': 'Catalyst Composition'}",85.91%,,,Ni,3 hours,3 h-1,,31.88%,,,,,,,10.1016/j.apcata.2022.118819,2022.0
Boron-oxygen-nitrogen nanotubes (BONNTs),Others,"B, N, O",O,,{'Propane conversion': '64.4%'},,C3H8/O2/N2 = 2/1/2,525℃,,"WHSV of 12,000 L kg-1 h-1",ODH,"C3H8, O2, N2",Yes,"{'Conversion': 'Structural composition', 'Selectivity': 'Structural composition', 'Stability': 'Structural composition'}",75.5%,,,,150 h,6.25 h-1,,48.6%,,,,,,,10.1021/jacs.1c13563,2022.0
4Zn/TiZrOx,Metal Oxide,"Zn, Ti, Zr",Zn,TiZrOx,{'Propane conversion': '30%'},,C3H8:H2:N2 = 8:1:11,550℃,,4.71 h-1,PDH,"C3H8, H2, N2",No,"{'Conversion': 'Structural Composition', 'Selectivity': 'Structural Composition', 'Stability': 'Structural Composition'}",95%,,,,1 h,1 h-1,,95%,1.09 mmol g-1 min-1,,,,,,10.1021/acscatal.0c01580,2020.0
Ce0.90Bi0.10O2,Metal Oxide,"Ce, Bi, O","Ce, Bi",,{'Propane conversion': '90%'},,,400℃,,,ODH,"Propane, Hydrogen",Yes,"{'Selectivity': 'Reaction Temperature', 'Conversion': 'Reaction Temperature'}",98%,,,,,,,,,,,,,,10.1002/adsc.200900089,2009.0
Pt1Sn1/SiO2,Alloy,"Pt, Sn",Pt,Silica Oxide,{'single-pass conversion': '66%'},0.033 h^-1,C3H8:He = 0.16,580℃,4.7 h^-1,4.7 h^-1,PDH,"C3H8, He",No,"{'Conversion': 'Catalyst preparation method and composition', 'Selectivity': 'Catalyst composition', 'Stability': 'Catalyst composition'}",99%,Nanoparticulate Alloys,Impregnation Methods,Sn,30 hours,0.033 h^-1,0.16,65%,,,,,,,10.1126/science.abg7894,2021.0
Zn/ZSM-5,Metal Oxide,Zn,Zn,ZSM-5 zeolite,{'Propane conversion': '41%'},0.0083 h^-1,,600℃,30 mL/min,0.2 g,ODH,"C3H8, O2, He",Yes,"{'Stability': 'Structural composition', 'Conversion': 'Structural composition', 'Selectivity': 'Structural composition'}",71%,,,Ga,120 h,0.0083 h^-1,,,,,,,,,10.1021/acs.jpca.0c04562,2020.0
Supported chromium oxide catalysts,Metal Oxide,Cr,Cr,Silica Oxide,,,,,,,,,,{'Stability': 'Increasing reactor temperature'},,,,,,,,,,,,,,,10.1039/b602311h,2006.0
,Metal Oxide,"Mo, V, W",,,{'Propane conversion': 'N/A'},,,400-450℃,,,ODH,"Propane, Oxygen",Yes,"{'Selectivity': 'Structural Composition', 'Conversion': 'Structural Composition'}",,,,"Li, Na, K, Rb, Cs, Mg, Ca, Sr, Ba, Sc, Y, La, Ce, Pr, Nd, Sm, Eu, Gd, Tb, Dy, Ho, Er, Tm, Yb, Lu, Ti, Zr, Hf, V, Nb, Ta, Cr, Mo, W, Mn, Re, Fe, Ru, Os, Co, Rh, Ir, Ni, Pd, Pt, Cu, Ag, Au, Zn, Cd, Hg, Al, Ga, In, Tl, Si, Ge, Sn, Pb, P, As, Sb, Bi, S, Se, Te",,,,,,,,,,,10.1016/j.cattod.2015.02.023,2015.0
20Co-5S/Al2O3,Metal Oxide,"Co, S, Al",Co,Alumina,{'Propane conversion': '22%'},,,"
					",,"
					",PDH,Propane,No,"{'Selectivity': 'Structural Composition', 'Conversion': 'Structural Composition'}",80%,,,S,,,,22.4%,,,,,,,10.1016/j.catcom.2014.11.024,2015.0
MoO3/Al2O3,Metal Oxide,"Mo, O, Al",Mo,Alumina,{'Propane conversion': '73%'},,Ar/C3H8 = 4,590 ℃,,WHSV 0.5 h-1,PDH,"Propane, Argon",No,"{'Conversion': 'Catalyst composition', 'Selectivity': 'Catalyst composition'}",31.3%,,,,0.17 h,0.17 h-1,Atmospheric,31.3%,,,,,,,10.1016/j.apcata.2022.119012,2023.0
BCN nanosheets,Others,"B, C, N","B, C, N",None,{'propane conversion': '35.8%'},,"30% propane, 15% oxygen",520 °C,20 mL min-1,200 mg,ODH,"propane, oxygen",Yes,"{'Conversion': 'Structural composition', 'Selectivity': 'Structural composition', 'Stability': 'Structural composition'}",61.8%,,,,Stable for 630 min,0 h-1,,22.2%,26.3 mmol h-1 g-1,,,,,,10.1002/anie.202307470,2023.0
Cr modified Ga/ZSM-5,Metal Oxide,"Ga, Cr, ZSM-5 (zeolite)","Ga, Cr",ZSM-5 (zeolite),{'Propane conversion': 'N/A'},,,,,,PDH,Propane,No,{'Conversion': 'Structural composition'},,,,,,,,,,,,,,,10.1002/cctc.202101094,2021.0
Mn-CHA-IWI,Metal Oxide,Mn,Mn,Chabazite Zeolite,{'Propane conversion': '11.3x10^-7 molC3H8/gcat/s'},,,600℃,,,PDH,Propane,No,"{'Conversion': 'Catalyst composition', 'Selectivity': 'Catalyst composition'}",94%,,,,,,,,,,,,,,10.1002/cctc.202200907,2022.0
10 wt% V2O5/ZrO2,Metal Oxide,"V, Zr",V,Zirconia (ZrO2),"{'Propane conversion': 'N/A', 'Combustion of propane': '1.9%', 'Combustion of propene': '2.6%', 'Dehydrogenation of propane': '2.8%'}",,,,,,ODH,"Propane, Oxygen",Yes,"{'Conversion': 'Structural Composition', 'Selectivity': 'Isotopic substitution', 'Kinetics': 'Isotopic labelling studies'}",,,,,,,,,,,,,,,10.1006/jcat.2000.2832,2000.0
Core-shell silicalite composite,Zeolite,"Si, Al","Si, Al",Silicalite-1,{'1-butene conversion': '95.29%'},,,550 °C,,900 h-1,PDH,"1-butene, nitrogen",No,"{'Selectivity': 'Structural composition', 'Stability': 'Structural composition', 'Conversion': 'Catalyst preparation method'}",41.44%,,,,50 h,50 h-1,,41.44%,,,,,,,10.1016/j.apcata.2017.01.003,2017.0
Pt-Sn/Al2O3,Metal,"Pt, Sn","Pt, Sn",,{'propane conversion': '51-71%'},,"81% propane, 5-18% O2, Balance Ar",500-600℃,,"
					",ODH,"Propane, Oxygen, Argon",Yes,"{'Conversion': 'Membrane hydrogen removal', 'Stability': 'Reactor design (TZFBR)'}",77-95%,,,,,,,45-67%,,,,,,,10.1016/j.cej.2009.06.037,2009.0
MoO3/La2O3-γAl2O3,Metal Oxide,"Mo, La, Al, O",Mo,Alumina,{'Propane conversion': '56%'},,1:2 (C3H8:CO2),550°C,,0.2 g,ODH,"C3H8, CO2",Yes,"{'Selectivity': 'Structural Composition', 'Conversion': 'Process Conditions'}",63%,,,La,,,,35.3%,,,,,,,10.1016/j.jcou.2020.101329,2020.0
Ga2O3/HZSM-48,Metal Oxide,"Ga, O",Ga,HZSM-48 zeolite,{'propane conversion': '52.6%'},,"2.5 vol% propane, 5 vol% CO2, balance N2",600℃,20 mL/min,,ODH,"Propane, CO2, N2",Yes,"{'Selectivity': 'Support material', 'Stability': 'CO2 addition'}",42.2%,,,,,,,22.2%,,,,,,,10.1016/j.jiec.2011.11.134,2012.0
Pt/0.5Mn-DMSN,Alloy,"Pt, Mn",Pt,Dendritic mesoporous silica nanoparticle (DMSN),{'Propane conversion': '47%'},0.07 h-1,C3H8:N2 = 1:2,520 ℃,12 mL/min,9.4 h-1,PDH,"C3H8, N2",No,"{'Stability': 'Structural Composition', 'Conversion': 'Catalyst Preparation Method'}",99.3%,Nanoparticulate Alloys,Incipient wetness impregnation,Mn,0.07 h-1,0.07 h-1,,46%,8.1 mol g-1Pt h-1,,,,,,10.1016/j.jcat.2020.06.016,2020.0
Ceria-vanadia core-shell redox catalyst,Metal Oxide,"V, Ce",V,Al2O3,{'Propane conversion': '49%'},0.04 h-1,C3H8/N2 = 0.25,600℃,2500 h-1 GHSV,GHSV = 2500 h-1,ODH,"Propane, Nitrogen",No,"{'Selectivity': 'Structural Composition', 'Stability': 'Structural Composition'}",93.5%,,,,43.6% propylene yield over 300 cycles,,,43.6%,42.5 mmol/gcat/h,,,,,,10.1038/s41467-023-38284-0,2023.0
Ga2O3/MoO3,Metal Oxide,"Ga, Mo","Ga, Mo",,{},,propane:oxygen,733 K,,,ODH,"propane, oxygen",Yes,"{'Conversion': 'Reactor design', 'Selectivity': 'Reactor design'}",,,,,,,,,,,,,,,10.1016/j.ces.2010.08.037,2010.0
5% Zn/Silicalite-1,Metal Oxide,Zn,Zn,Silicalite-1,{'Propane conversion': '49%'},,"5% C3H8, 95% Ar",550℃,25 mL/min,5000 mL/gcat/h,PDH,"Propane, Argon",No,"{'Conversion': 'Support material', 'Selectivity': 'Support material', 'Stability': 'Support material'}",90%,,,,Stable for 6 h,6,,44%,,,,,,,10.1002/cctc.202101069,2021.0
Iron carbide (Fe3C),Metal Carbide,"Fe, C",Fe,,{'Propane conversion': '20%'},,,873.15 K,,,PDH,"Propane, Hydrogen",No,"{'Selectivity': 'Structural composition', 'Stability': 'Structural composition'}",80%,,,P,,,,,,,,,,,10.1039/d0cp04669h,2021.0
Chromium-loaded calcium-hydroxyapatite (Cr(x)/CaHAp),Metal Oxide,"Cr, Ca, P, O, H",Cr,Calcium-hydroxyapatite (CaHAp),{'Propane conversion': '18%'},20% decrease over 100 min at 550°C,"6 vol.% propane, 3 vol.% oxygen, 91 vol.% nitrogen",300-550°C,60 cm3/min,40 mg catalyst,ODH,"Propane, Oxygen, Nitrogen",Yes,"{'Conversion': 'Initial presence of Cr6+ species', 'Selectivity': 'Isolated Cr3+ species'}",40%,,,,,,,7%,,,,,,,10.1016/j.apcata.2009.01.005,2009.0
Sn-Beta zeolite,Single Atom,"Sn, Si, O",Sn,Zeolite Beta,{'Propane conversion': '40%'},,20 mol% C3H8/80 mol% N2,630℃,20 ml/min,1 g catalyst,PDH,"Propane, Nitrogen",No,"{'Selectivity': 'Structural Composition', 'Stability': 'Structural Composition'}",92%,,,,72 h,72 h-1,,37%,,,,,,,10.1016/j.jcat.2020.12.019,2021.0
Sodium-promoted vanadia on silica,Metal Oxide,"V, O, Si, Na",V,Silica Oxide,{'Propane conversion': '6.5%'},,,490 ℃,WHSV-1 110 kg-cat s/m3,110 kg-cat s m-3,ODH,"O2, C3H8, N2",Yes,"{'Conversion': 'Catalyst composition', 'Stability': 'Catalyst composition'}",66%,,,Na,4.5 days,108 h-1,,,,,,,,,10.1021/acscatal.5b01679,2015.0
Metal-coated monolith (MCM) catalyst,Metal,"Co, Pd, La","Co, Pd, La",ZSM-5,{'Styrene conversion': '100%'},,,,10 L/min,,ODH,"Air, H2O, Styrene",No,"{'Conversion': 'Composition', 'Selectivity': 'Composition'}",83%,,,,,,,,,,,,,,10.1016/j.jece.2021.105780,2021.0
2.5CrSiZr,Metal Oxide,"Cr, Si, Zr",Cr,Zirconia,{'Propane conversion': '35%'},Moderate rate of deactivation due to coking,"1.9% propane, 98.1% helium",723 K,,260 mg,PDH,"Propane, Helium",No,"{'Conversion': 'Catalyst composition', 'Selectivity': 'Catalyst composition', 'Stability': 'Catalyst composition'}",95%,,,,7 hours,1 h-1,,95%,3.2 mmol/g.h,,,,,,10.1016/S0021-9517(03)00141-6,2003.0
Au-Pt/MgAlOx,Alloy,"Au, Pt",Pt,MgAlOx (Mg-Al mixed oxide),{'propane conversion': '19.5%'},,H2/C3H8 = 0.25,550℃,,8 g/(gcath),PDH,"Propane, Hydrogen",No,"{'Conversion': 'Structural composition', 'Selectivity': 'Structural composition'}",99%,Nanoparticulate Alloys,Impregnation Methods,,5 h,0.2 h-1,,,,,,,,,10.1016/j.cattod.2021.04.003,2021.0
Zn/HZSM-5,Metal,Zn,Zn,HZSM-5,{'Single-pass conversion': '56.13%'},0.2%/min,Glycerol trioleate only,515℃,,WHSV 2.7 h-1,PDH,N2,No,"{'Selectivity': 'Structural Composition', 'Conversion': 'Structural Composition', 'Stability': 'Structural Composition'}",96%,,,,300 min,5 h,,56.13%,,,,,,,10.1021/acsomega.2c02011,2022.0
Fe-MFI,Metal Oxide,Fe,Fe,MFI zeolite,{'Propane conversion': '10-30%'},9.5% coke after 240 min,"7.5% C3H8, 15% N2O, Balance He",573-773 K,50 mL/min,"15,000 h-1",ODH,"C3H8, N2O, He",Yes,"{'Selectivity': 'Acid treatment', 'Conversion': 'Acid treatment', 'Stability': 'Catalyst regeneration'}",50-90%,,,,240 min,4 h,,14-25%,,,,,,,10.1039/c3cy20782j,2013.0
Cr2O3/CMK-3,Metal Oxide,Cr,Cr,CMK-3 carbon replica,{'propane conversion': '47.4%'},47.4% conversion loss after 4 h time-on-stream,C3H8:He = 1:14,550℃,30 cm3/min,WHSV = 1.2 h-1,PDH,"C3H8, He",No,"{'Conversion': 'Support Material', 'Selectivity': 'Active Species'}",84.7%,,,,gradual decrease with time-on-stream,,,40.1%,,,,,,,10.1016/j.apcata.2015.10.002,2015.0
Hierarchical silica-Pt nanotubes,Alloy,"Pt, SiO2",Pt,Silica Oxide,{'Propane conversion': '22.9%'},"12.4%, 8.5%",n(H2)/n(C3H8) = 0.25,590℃,,3.0 h-1,PDH,"Propane, Hydrogen",No,"{'Conversion': 'Structural Composition', 'Stability': 'Structural Composition'}",,Nanoparticulate Alloys,In Situ Synthesis,,,,,,,,,,,,10.1021/acssuschemeng.6b02368,2017.0
0.50 wt% Pt/Mg(Sn)(Al)O@Al2O3,Alloy,"Pt, Sn",Pt,Mg(Sn)(Al)O@Al2O3,{'Propane conversion': '48%'},0.0045 h-1,C3H8/H2/Ar = 1/0.5/2,600℃,,WHSV = 14 h-1,PDH,"C3H8, H2, Ar",No,"{'Stability': 'Interactions between Pt and lattice-confined Sn sites', 'Selectivity': 'Weak propene adsorption due to electron donation from Sn to Pt'}",98-99%,Raft-like clusters,Reduction-followed calcination of Pt2+ loaded Sn-containing layered double hydroxides (LDHs),Sn,0.0045 h-1,0.0045 h-1,,98%,,,,,,,10.1021/acscatal.7b02264,2017.0
Pt/Mg(Al)O,Metal,Pt,Pt,Mg(Al)O,{'propane conversion': '11.5%'},31.2 molC molPt surface-1 (after 5 min TOS),H2/C3H8 = 1.25,873 K,1.0 mL/s,0.03 molPt surface sites/kgcat,PDH,"C3H8, H2, He",No,"{'Conversion': 'Increased hydrogen partial pressure', 'Stability': 'Decreased coke formation'}",79%,,,,,,,,,,,,,,10.1021/acscatal.7b01584,2017.0
Mo-V-O mixed oxides,Metal Oxide,"Mo, V, O",V,Alumina,{'Propane conversion': '36%'},,C3H8/He = 1/1,500℃,2500 h-1 GHSV,,ODH,"C3H8, He",No,"{'Selectivity': 'Structural Composition', 'Conversion': 'Structural Composition', 'Stability': 'Structural Composition'}",89%,,,Mo,100 cycles,100,,32%,6.9 mol C3H6/kg-cat/h,,,,,,10.1021/jacs.9b09235,2019.0
(PtSn)A,Alloy,"Pt, Sn","Pt, Sn",Alumina,{'Propane conversion': '30.2%'},7.2-14.6%,3:2 C3H8:H2,873 K,"22,500 mL gcat-1 h-1","22,500 mL gcat-1 h-1",PDH,"C3H8, H2",No,"{'Conversion': 'Catalyst preparation method', 'Selectivity': 'Catalyst preparation method', 'Stability': 'Catalyst preparation method'}",93.0%,Nanoparticulate Alloys,Impregnation Methods,,5-15 h,0.067-0.2 h-1,,24-25.7%,,,,,,,10.1016/j.cattod.2017.02.027,2017.0
VOX/Al2O3 modified with boric acid,Metal Oxide,"V, O, Al, B","V, O",Aluminum Oxide,{'propane conversion': '79-82%'},31% after 7 h,"N2:C3H8 95:5, N2:C3H8 = 95:5",600 °C,30 mL/min,0.5 g,PDH,"N2, C3H8",No,"{'Selectivity': 'Promoter addition', 'Stability': 'Promoter addition'}",75%,,,B,7 h,0.12-0.14 h-1,,57.9-61.5%,30 mL/min,,,,,,10.1016/j.cattod.2022.04.015,2022.0
Pt-Sn/MgAl2O4,Alloy,"Pt, Sn","Pt, Sn",MgAl2O4,{'propane conversion': '10-40%'},0.5-2 %/h,C3H8:Ar = 1:9 to 1:1,500-575 ℃,,15-35 g cat min/mmol C3H8,PDH,"C3H8, Ar",No,"{'Conversion': 'Reactor Design', 'Selectivity': 'Reactor Design', 'Stability': 'Reactor Design'}",85-95%,Nanoparticulate Alloys,Impregnation Methods,,,,,8.5-38%,,,,,,,10.3390/membranes3020069,2013.0
GaPt-SCALMS,Alloy,"Ga, Pt",Pt,Silica Oxide-Aluminum Oxide-Silicon Carbide,{'Propane conversion': '7.8-19.2%'},0.049-0.11 h-1,,500-600 °C,8.9 mLN min-1-89 mLN min-1,4900 mLgas gCat.bed-1 h-1,PDH,"Propane, Helium",No,"{'Conversion': 'Preparation Method', 'Selectivity': 'Structural Composition', 'Stability': 'Support Material'}",78.4-99.9%,Single-atom Alloys,Ultrasonication,Ga,14 h,0.07-0.072 h-1,,,,,,,,,10.1021/acscatal.1c01924,2021.0
0.5Pt0.5Ce/Beta-557,Alloy,"Pt, Ce","Pt, Ce",Zeolite,{'propane conversion': '42.2%'},0.013 h-1,"2.5% C3H8, 2.5% H2, Ar",550 ℃,40 mL/min,,PDH,"C3H8, H2, Ar",No,"{'Selectivity': 'Structural Composition', 'Stability': 'Structural Composition'}",91.9%,Nanoparticulate Alloys,Impregnation Methods,,0.013 h-1,0.013 h-1,,35.7%,,,,,,,10.1016/j.ces.2023.118450,2023.0
BN-T,Metal Oxide,"B, N",B,,{'propane conversion': '43%'},,C3H8:O2:He = 2.5:2.5:balance,600℃,30 mL/min,100 mg,ODH,"C3H8, O2, He",Yes,{'Conversion': 'Catalyst preparation method'},75%,,,,,,,,,,,,,,10.1021/acs.accounts.2c00564,2023.0
10 wt% In2O3/ZrO2,Metal Oxide,"In, O, Zr",In,Zirconia,{'Propane conversion': '84%'},No decline observed,"C3=/H2=20/20, O2/H2=10/20, 0.6 air/propane",550℃,WHSV 2 h-1,0.1 g catalyst,ODH,"Propane, Propylene, Hydrogen, Oxygen, Air",Yes,"{'Selectivity': 'Composition', 'Conversion': 'Process Conditions', 'Stability': 'Support Material'}",99.7%,,,,100+ h,100+ h-1,,33%,,,,,,,10.1016/S0926-860X(99)00224-0,1999.0
6V/UiO-66,Metal Oxide,"V, Zr",V,UiO-66,{'propane conversion': '17.1%'},,"C3H8/O2 = 1, C3H8/O2 = 2, C3H8/O2 = 3",350℃,120 sccm,0.1 g,ODH,"Propane, Oxygen",Yes,"{'Conversion': 'Structural Composition', 'Selectivity': 'Structural Composition', 'Stability': 'Structural Composition', 'Propylene productivity': 'Support confinement effects'}",49.7%,,,,,,,,,,,,,,10.1016/j.jcis.2022.09.086,2023.0
0.3Pt/0.5Sn-Si-beta,Alloy,"Pt, Sn",Pt,Silica beta zeolite,{'propane conversion': '27.1%'},0.04 h-1 (550°C),C3H8:N2 = 1:19,550°C,20 mL min-1,"100 mg catalyst, WHSV 1.0 h-1",PDH,"C3H8, N2",No,"{'Selectivity': 'Structural composition', 'Stability': 'Structural composition'}",99%,Nanoparticulate Alloys,Impregnation Methods,Sn,24 h,1.0 h-1,,99%,2.3 mol g-1Pt h-1 (550°C),,,,,,10.1039/c9cy01907c,2019.0
Pt-Sn-SBA-15,Alloy,"Pt, Sn",Pt,Silica Oxide,{'propane conversion': '16%'},4% loss (220 min),C3H8:H2 - 8:13 vol%,793 K,150 ml/min,47 gpropane/gcat-h,PDH,"C3H8, H2",No,"{'Selectivity': 'Structural Composition', 'Stability': 'Structural Composition'}",99%,Nanoparticulate Alloys,Impregnation Methods,Sn,220 min,3.7 h-1,,99%,,,,,,,10.1016/j.cattod.2009.01.002,2009.0
Pt3Ti intermetallic nanoparticles,Alloy,"Pt, Ti",Pt,Ti3C2Tx MXene,{'propane conversion': '15%'},,"2.5% C3H8, 2.5% H2 balanced in N2",550℃,200 cm3 min-1,,PDH,"C3H8, H2, N2",No,{'Selectivity': 'Structural composition'},95%,Intermetallic Compounds,Reactive metal-support interactions,,,,,,,,,,,,10.1038/s41467-018-07502-5,2018.0
Pt-Sn-K/γ-Al2O3,Alloy,"Pt, Sn, K, Al","Pt, Sn",Aluminum Oxide,{'propane conversion': '31-69%'},,1:1 C3H8:Ar,573-873 K,,10-100 mg,PDH,"C3H8, Ar",No,{'Conversion': 'Catalyst composition'},,Nanoparticulate Alloys,Impregnation Methods,K,,,,,,,,,,,10.1016/j.ces.2009.09.007,2010.0
Oxidized carbon nanotubes,Others,C,O,Carbon nanotubes,{},,,,,,ODH,"Propane, Oxygen",Yes,"{'Selectivity': 'Structural composition', 'Conversion': 'Structural composition'}",,,,,,,,,,,,,,,10.1016/S1872-2067(12)60627-5,2013.0
V-A-G,Metal Oxide,V,V,Graphene,{'propane conversion': '47.02%'},,C3H8/air molar ratio of 0.5,450℃,60 mL/min,0.5 g,ODH,"C3H8, Air",Yes,"{'Selectivity': 'Structural Composition', 'Conversion': 'Structural Composition'}",53.93%,,,,,,,26.27%,,,,,,,10.1039/c4cy01108b,2015.0
Pt/alumina catalyst,Metal,Pt,Pt,alumina,{'propane conversion': 'N/A'},,"H2S:C3H8 1:10, H2S:C3H8 10:1",873 K,,,PDH,"Propane (C3H8), Hydrogen sulfide (H2S)",No,{'Selectivity': 'Structural composition'},,,,,,,,,,,,,,,10.1006/jcat.1994.1333,1994.0
Cs-Cr-Mo-Al-O,Metal Oxide,"Cs, Cr, Mo, Al, O","Cr, Mo",Alumina,{'Propane conversion': '8%'},,Propane:Oxygen:Helium,300-340 ℃,75 cm3/min,1 g catalyst,ODH,"Propane, Oxygen, Helium",Yes,"{'Selectivity': 'Structural Composition', 'Conversion': 'Structural Composition'}",100%,,,Cs,,,0.13-0.54 atm,100%,,,,,,,10.1016/j.cej.2004.03.006,2004.0
Hierarchical Ni-Al LDH platinum nanocatalyst (LDH-Pt),Alloy,"Ni, Al, Pt",Pt,Layered double hydroxide (LDH),{'Propane conversion': '16.75%'},23.9%,n(H2)/n(C3H8) = 0.25,590℃,,Propane WHSV = 3.0 h-1,PDH,"Propane, Hydrogen",No,{'Stability': 'Structural composition'},,Nanoparticulate Alloys,In Situ Synthesis,,7 h,7 h-1,,,,,,,,,10.1039/c7nj01767g,2017.0
PtSn-LaX,Alloy,"Pt, Sn, La","Pt, Sn",Alumina,{'Propane conversion': '34%'},,,600℃,80 mL/min,,PDH,Propane,No,"{'Stability': 'Structural Composition', 'Selectivity': 'Structural Composition'}",84%,Nanoparticulate Alloys,Impregnation Methods,La,800 min,13.3 h-1,,,,,,,,,10.3390/catal10091042,2020.0
1Pt1In/SBA-15,Alloy,"Pt, In","Pt, In",Silica Oxide,{'propane conversion': '57.06%'},17.43% (28 h),C3H8:H2:N2 = 4:1:15,550℃,100 mL/min,12 L/h/gcat,PDH,"C3H8, H2, N2",No,"{'Conversion': 'Structural Composition', 'Selectivity': 'Structural Composition', 'Stability': 'Structural Composition'}",99.04%,Nanoparticulate Alloys,Impregnation Methods,,28 h,1.000 h-1,,99.80%,,,,,,,10.1016/j.cattod.2022.05.044,2023.0
Zn-modified HZSM-5,Metal Oxide,"Zn, Si, Al",Zn,Zeolite HZSM-5,{'Propane conversion': '50%'},,,873 K,,2 h-1,PDH,Propane,No,"{'Selectivity': 'Catalyst composition', 'Conversion': 'Acidity'}",29%,,,,,,,,,,,,,,10.3390/catal11101138,2021.0
Cr/Zn-Al2O3,Metal Oxide,"Cr, Zn, Al",Cr,Aluminum Oxide,{'propane conversion': '57%'},,,610℃,4.8 ml/min,,PDH,propane,No,"{'Conversion': 'Structural Composition', 'Selectivity': 'Structural Composition', 'Stability': 'Structural Composition'}",91%,,,Zn,,,,52%,,,,,,,10.1016/j.apcata.2022.118610,2022.0
Gallium oxynitride,Metal Oxide,"Ga, O, N","Ga, O, N",,{'N/A': 'N/A'},,,250-350°C,,,ODH,"Propane, Nitrogen",No,{'Conversion': 'Structural Composition'},,,,,,,,,,,,,,,10.1016/j.snb.2006.05.001,2007.0
Isolated Pt atoms anchored in ≡SiOZn-OH nests in dealuminated Zeolite Beta,Single Atom,"Pt, Zn",Pt,Dealuminated Zeolite Beta,{'Propane conversion': '32%'},0.004 h-1,C3H8:He = 1:3,823 K,,"29,500 h-1",PDH,"C3H8, He",No,"{'Selectivity': 'Structural Composition', 'Stability': 'Structural Composition', 'Conversion': 'Structural Composition'}",99.4%,,,Zn,160 h,0.00625 h-1,25.3 kPa,99.4%,692 mol C3H6/(g Pt×h×bar),,,,,,10.1021/jacs.1c10261,2021.0
Rhodium-Copper Single Atom Alloy,Single Atom,"Rh, Cu",Rh,Silica Oxide,{'Propane conversion': '100%'},,"1.4 kPa propane, 0.7 kPa hydrogen",623 K,90 ml/min,,PDH,"Propane, Hydrogen",No,"{'Conversion': 'Structural composition', 'Selectivity': 'Structural composition', 'Stability': 'Structural composition'}",100%,Single-atom Alloys,Galvanic replacement,,50 hours,50 h-1,1.4 kPa,,,,,,,,10.1126/science.abg8389,2021.0
PtIn/Mg(Al)O/ZnO,Alloy,"Pt, In","Pt, In",ZnO,{'Propane conversion': '51%'},,C3H8:H2:N2 = 8:7:35,600℃,62 mL/min,WHSV = 3 h-1,PDH,"C3H8, H2, N2",No,"{'Conversion': 'Structural composition', 'Selectivity': 'Structural composition', 'Stability': 'Structural composition'}",97%,Nanoparticulate Alloys,Impregnation-induced reconstruction,In,30 h,30 h-1,Atmospheric pressure,,,,,,,,10.3390/catal10050485,2020.0
Ir-Sn/SiO2,Alloy,"Ir, Sn",Ir,Silica Oxide,{'propane conversion': '18%'},,,773 K,,,PDH,propane,No,"{'Selectivity': 'Structural Composition', 'Stability': 'Structural Composition'}",95%,Nanoparticulate Alloys,Impregnation Methods,Sn,negligible loss of activity,,,,,,,,,,10.1039/c3dt51144h,2013.0
CeO2,Metal Oxide,"Ce, O","Ce, O",,{'Propane conversion': '42%'},,,800K,,,PDH,"C3H8, HBr",No,"{'Conversion': 'Addition of HBr', 'Selectivity': 'Addition of HBr'}",90%,,,Br,,,,,,,,,,,10.1039/d2cp00733a,2022.0
B2O3 supported on SiO2,Metal Oxide,"B, O, Si","B, O",Silica Oxide,{'Propane conversion': '10%'},,,475 oC,10-40 mL/min,25 mg,ODH,"Propane, Oxygen, Nitrogen",Yes,"{'Conversion': 'Structural Composition', 'Selectivity': 'Structural Composition'}",80%,,,,,,,,,,,,,,10.1016/j.cattod.2023.114048,2023.0
Niobium- and Tantalum-Doped Pt-Sn/Al2O3,Alloy,"Pt, Sn, Nb, Ta","Pt, Sn",Alumina,{'propane conversion': '98%'},0.02% h-1,C3H8/O2/He = 1/1/8,550℃,30 mL/min,"30,000 h-1",ODH,"C3H8, O2, He",Yes,"{'Conversion': 'Structural Composition', 'Selectivity': 'Structural Composition', 'Stability': 'Structural Composition'}",84%,Nanoparticulate Alloys,Impregnation Methods,"Nb, Ta",120 h,0.0083 h-1,,82%,,,,,,,10.1002/cplu.202200405,2023.0
Pt-Sn/γ-Al2O3,Alloy,"Pt, Sn",Pt,γ-Al2O3,{'propane conversion': '78%'},,C3H8/O2/He = 1/1/8,500 °C,120 mL/min,0.2 g,ODH,"C3H8, O2, He",Yes,"{'Conversion': 'Structural Composition', 'Selectivity': 'Structural Composition', 'Stability': 'Structural Composition'}",93%,Single-atom Alloys,Impregnation Methods,Sn,320 h,0.0031 h-1,,72.5%,2.4 molC3H8 gcat-1 h-1,,,,,,10.1021/jp4076405,2013.0
PtFe/SiO2,Alloy,"Pt, Fe",Pt,Silica Oxide,{'propane conversion': '~15%'},8.25% after 10 h,C3H8/H2/Ar = 1/1/8,500°C,40 mL/min (total),WHSV = 24 h-1,PDH,"C3H8, H2, Ar",No,"{'Selectivity': 'Structural Composition', 'Conversion': 'Structural Composition', 'Stability': 'Structural Composition'}",~99.9%,Nanoparticulate Alloys,Impregnation Methods,Fe,83 h,0.012 h-1,,99.9%,39.52 molpropylene gPt-1 h-1 (initial),,,,,,10.1039/d3cy00060e,2023.0
5ZnO/SiO2,Metal Oxide,"Zn, O",Zn,Silica Oxide,{'propane conversion': '27%'},0.030 h-1,,600 ℃,20 mL/min,,PDH,"propane, hydrogen, argon",No,"{'Conversion': 'Particle size', 'Selectivity': 'Particle size', 'Stability': 'Particle size'}",95%,,,,10 h,0.030 h-1,,,,,,,,,10.1039/d2cy02131e,2023.0
Ga/ZSM-5,Metal,Ga,"Ga+, GaO+",ZSM-5 zeolite,{'single-pass conversion': '2.3-6.2%'},24 to 5% over 30 min,5 vol% C3H8 in He,823 K,100 N ml/min,11.7 h^-1,PDH,"C3H8, He",No,"{'Selectivity': 'Active species', 'Conversion': 'Active species', 'Stability': 'Active species'}",76-88%,,,,90-150 min,0.0067-0.011 h^-1,,76-88%,,,,,,,10.1016/j.jcat.2006.03.004,2006.0
