Repository: Invalid-Null/AutomaticReviewGenerationData

File: ExtractInfo1/AllResult.csv (part 5 of 7)
Name,Type,CompositionElements,ActiveSpeciesElements,SupportMaterial,ConversionTypes,DeactivationRates,FeedCompositionAndRatios,ReactionTemperature,InletFlowRate,CatalystLoadingOrGHSV,TypeIdentify,FeedGasComposition,ContainsOxidizingAgent,Enhancement,Selectivity,StructureType,PreparationMethod,PromoterElements,StabilityOriginal,ConvertedStability,PropanePartialPressure,PropyleneYield,PropaneProductionRate,PropaneConversion,ThermalConductivity,PropeneYield,PropeneProductionRate,TurnoverFrequency,DOI,Year
PtIn/Mg(Al)O-4,Alloy,"Pt, In, Mg, Al, O",Pt,Mg(Al)O-4,{'propane conversion': '61.3%'},No deactivation in 12 h,H2:C3H8:Ar = 7:8:35,620℃,WHSV = 3.3 h-1,0.3 g,PDH,"H2, C3H8, Ar",No,"{'Conversion': 'Catalyst composition and structure', 'Selectivity': 'Catalyst composition and structure', 'Stability': 'Catalyst composition and structure'}",95%,Nanoparticulate Alloys,Impregnation Methods,In,12 h,12 h-1,,58.2%,,,,,,,10.1016/j.cej.2015.09.046,2016.0
,Metal Oxide,"V, Mo, Nb, Te, O","V, Mo, Nb, Te",,{'Propane conversion': '60%'},,C3:O2 = 1:1,400°C,,,ODH,"Propane, Oxygen",Yes,"{'Conversion': 'Structural Composition', 'Selectivity': 'Structural Composition'}",90%,,,,,,,,,,,,,,10.1016/j.apcata.2020.117914,2021.0
PtIn/Sn-SBA-15,Alloy,"Pt, In",Pt,Silica Oxide,{'propane conversion': '46.9%'},8.5% (after 7 h),C3H8:Ar = 1:4,580 °C,30 mL/min,WHSV = 4.05 h^-1,PDH,"C3H8, Ar",No,"{'Conversion': 'Structural Composition', 'Selectivity': 'Structural Composition', 'Stability': 'Structural Composition'}",99%,Nanoparticulate Alloys,Impregnation Methods,In,8 h,0.125 h^-1,,99%,,,,,,,10.1016/j.mcat.2021.112081,2022.0
Pt/Sn on alumina/silica filaments,Alloy,"Pt, Sn","Pt, Sn",Alumina/Silica,{'Propane conversion': '30%'},,,565-580°C,,,PDH,Propane,No,"{'Selectivity': 'Narrow residence time distribution in microstructured reactor', 'Conversion': 'Hydrogen removal through palladium membrane'}",97%,,Impregnation,,,,,,,,,,,,10.1016/S0009-2509(02)00294-4,2002.0
Potassium-doped chromia/alumina catalyst,Metal Oxide,"Cr, K, Al",Cr,Alumina,{'Propane conversion': '31.7%'},,,873 K,,0.2 g,PDH,"Propyne, Propane",No,"{'Conversion': 'Structural composition', 'Selectivity': 'Structural composition'}",80%,,,K,,,,,,,,,,,10.1016/j.apcata.2005.04.010,2005.0
MoS2/Zr-doped SiO2-Al2O3,Bifunctional,"Mo, S, Si, O, Al, Zr",MoS2,Zr-doped SiO2-Al2O3,"{'Decalin conversion': '42.0%', 'Phenanthrene conversion': '78.6%'}",,Phenanthrene to decalin ratio 0.1,380°C,,,PDH,"Phenanthrene, Decalin",No,"{'Conversion': 'Structural composition', 'Selectivity': 'Structural composition'}",,,,Zr,,,,,,,,,,,10.1016/j.cjche.2021.03.015,2021.0
Ex-FeZSM-5,Metal Oxide,Fe,Fe,,"{'Propane conversion': '52%', 'N2O conversion': '86%'}",,C3H8:N2O:Ne=10:10:80,773 K,,3.5 x 10^-2 s g cm^-3,ODH,"C3H8, N2O, Ne",Yes,"{'Selectivity': 'Structural composition', 'Conversion': 'Structural composition', 'Stability': 'Structural composition'}",22%,,,,100 min,1.67 h-1,,,,,,22%,,,10.1016/j.apcata.2004.03.003,2004.0
Co-S-1-Ar,Metal Oxide,Co,Co,Silicalite-1,{'propane conversion': '27%'},0.001 h-1,"5% C3H8/Ar, 5% H2/Ar",550°C,10 mL/min,0.050 g,PDH,"C3H8, H2, Ar",No,"{'Conversion': 'Oxygen-free calcination atmosphere', 'Selectivity': 'Oxygen-free calcination atmosphere', 'Stability': 'Oxygen-free calcination atmosphere'}",95%,,,,600 min,0.001 h-1,,25.7%,,,,,,,10.1016/j.mcat.2022.112580,2022.0
Sn/Al2O3-S,Metal Oxide,"Sn, Al, O",Sn,Alumina,{'Propane conversion': '16%'},,C3H8:H2S - 11:1 to 1:0.1,560 ℃,,200 mg catalyst,PDH,"C3H8, H2, H2S, N2",No,"{'Selectivity': 'Structural composition', 'Stability': 'Catalyst preparation method and process conditions'}",98%,,,,10 h,0.1 h^-1,,98%,1.5-2.35 x 10^-9 mol m^-2 s^-1,,,,,,10.1021/acscatal.1c02859,2021.0
Lead chromate (PbCrO4),Metal Oxide,"Pb, Cr","Pb, Cr",,{'Hydrogen conversion': '100%'},Drops to 25% of initial activity after 60 cycles,,550℃,,40 mg,ODH,"Propane, Propene, Hydrogen, Oxygen",Yes,"{'Selectivity': 'Composition', 'Conversion': 'Composition'}",100%,,,,"After 60 cycles, drops to 25% of initial activity",,,,,,,,,,10.1039/b913994j,2009.0
Pt-Sn/Î¸-Al2O3,Alloy,"Pt, Sn","Pt, Sn",Aluminum Oxide,{'Propane conversion': '41.7-42.2%'},,C3H8:H2 = 1:1,893 K,64 mL/min,,PDH,"C3H8, H2",No,"{'Conversion': 'Structural Composition', 'Selectivity': 'Structural Composition', 'Stability': 'Structural Composition'}",83-93.6%,Nanoparticulate Alloys,Impregnation Methods,,,,,34.2-39.5%,,,,,,,10.1007/s11164-015-2300-2,2016.0
WO3/SiO2,Metal Oxide,W,W,SiO2,{'2-butene conversion': '68.8%'},,"4% 2-butene, 8% ethylene",623 K,,0.52 h-1,PDH,"2-Butene, Ethylene",No,"{'Conversion': 'Preparation Method', 'Selectivity': 'Preparation Method', 'Stability': 'Preparation Method'}",59.3%,,,,12 h,12 h-1,,59.3%,,,,,,,10.1039/c8ra01093e,2018.0
6 wt% V/TiO2,Metal Oxide,"V, Ti",V,Titania,{'Propane conversion': '10-35%'},,"C3H8:O2 = 1:1, C3H8:O2 = 1:2, C3H8:O2 = 2:1",100-400℃,24 ml/min,,ODH,"C3H8, O2, N2",Yes,{'Selectivity': 'Degree of vanadium reduction'},10-15%,,,,,,,,,,,,,,10.1016/j.cattod.2005.11.006,2006.0
Nickel single-atom catalyst,Single Atom,Ni,Ni,Silica Oxide,{'propane conversion': '89%'},,C3H8:O2:N2 = 1:0.5:8,550℃,,30000 h-1,ODH,"C3H8, O2, N2",Yes,"{'Selectivity': 'Single atom structure', 'Conversion': 'Single atom structure', 'Stability': 'Single atom structure'}",90%,,,,120 h,0.0083 h-1,,74.7%,2.1 mol/gcat/h,,,,,,10.1002/cjoc.202300504,2023.0
Cr/HZSM-5,Metal,Cr,Cr,HZSM-5,{'Propane conversion': '32%'},0.003 h-1,,550℃,,WHSV of 2 h-1,PDH,"C3H8, N2",No,"{'Conversion': 'Incorporation of Cr into HZSM-5', 'Selectivity': 'Shape selectivity of HZSM-5'}",99%,,,,Stable for 100 h,0.01 h-1,,31.7%,,,,,,,10.1016/S2095-4956(13)60083-2,2013.0
P/Ga/ZSM-5,Metal Oxide,"P, Ga, Si, Al, O",Ga,ZSM-5 Zeolite,{'Propane conversion': '36.1%'},,C3H8:CO2:Ar = 1:1:4,873 K,10 mL/min,50 mg,ODH,"C3H8, CO2, Ar",Yes,"{'Selectivity': 'Promoter', 'Conversion': 'Promoter'}",42.3%,,,P,,,,,,,,,,,10.1039/c9cy02589h,2020.0
Ga/HZSM-5,Metal,Ga,Ga,HZSM-5 zeolite,,,,600 ℃,,,PDH,Lignite pyrolysis volatiles,No,{'Selectivity': 'Structural composition'},,,,,,,,,,,,,,,10.1016/j.ces.2021.117235,2022.0
Mixture of bromine and iodine,Other,"Br, I",,,{'Propane conversion': '71%'},,C3H8:O2:Br2:I2 = 0.1:0.05:0.043:0.01,500℃,,,ODH,"C3H8, O2, Br2, I2",Yes,"{'Selectivity': 'Composition', 'Conversion': 'Composition'}",83%,,,,,,,59%,,,,,,,10.1016/j.apcata.2019.05.003,2019.0
5% Ru-doped CeO2,Metal Oxide,"Ce, Ru",Ru,,{'Propane conversion': '53%'},,"C3H8:CO2:Ar = 1:2:5, CO2:C3H8 = 4:1",550 (deg C),,,ODH,"Propane, Carbon dioxide, Oxygen, Argon",Yes,"{'Conversion': 'Structural Composition', 'Stability': 'Feed gas composition'}",65%,,,,,,,,,,,,,,10.1039/c6cy00011h,2016.0
(1:1 Ni:Ga)@Ni3Ga/Al2O3,Alloy,"Ni, Ga",Ni,Alumina,{'propane conversion': '13%'},0.0016 h-1,,600 ℃,,,PDH,propane,No,"{'Selectivity': 'Surface Composition', 'Stability': 'Structural Composition'}",94%,Intermetallic Compounds,Hydroxide Method and Heat Treatment,Ga,94% to 81% over 82 h,0.0016 h-1,,94%,,,,,,,10.1021/jacs.8b05060,2018.0
Pt/SiO2,Alloy,"Pt, SiO2",Pt,Silica Oxide,{'Propane Conversion': '21.3%'},0.33 h-1,,1073 K,,,PDH,Propane,No,"{'Conversion': 'Preparation Method', 'Selectivity': 'Structural Composition'}",94.4%,Nanoparticulate Alloys,Impregnation Methods,,3 h,0.33 h-1,,20.1%,,,,,,,10.1039/c7cc03859c,2017.0
Pt-Sn/Al2O3,Alloy,"Pt, Sn",Pt,Al2O3,{'Propane conversion': '21-59%'},,Propane:Oxygen 1:1,690-895°C,5-100 L/h,,ODH,"Propane, Oxygen, Nitrogen",Yes,"{'Conversion': 'Reactor design', 'Selectivity': 'Structural composition', 'Stability': 'Structural composition'}",18-35%,,,,,,,,,,,,,,10.1016/S1385-8947(02)00158-4,2003.0
TiOx/Al2O3 nanosheet,Metal Oxide,"Ti, O, Al",Ti,Aluminum Oxide,{'propane conversion': '30%'},0.0126 (h-1),C3H8:H2=1:1,600 (℃),50 (sccm),WHSV: 2.8 (h-1),PDH,"C3H8, H2, N2",No,"{'Conversion': 'Structural Composition', 'Selectivity': 'Structural Composition', 'Stability': 'Structural Composition'}",92.3%,,,,0.0126 (h-1),0.0126 (h-1),,92.7%,0.175 (mol/gTi/h),,,,,,10.1021/acscatal.3c00818,2023.0
Ga2O22+/H-ZSM-5,Metal Oxide,Ga,Ga,H-ZSM-5 Zeolite,{'Propane Conversion': '10%'},,5% C3H8/N2,550℃,,,PDH,"C3H8, N2",No,"{'Conversion': 'Active species', 'Stability': 'Structural Composition'}",91.6%,,,,2120 h^-1,,,,2120 h^-1,,,,,,10.1002/advs.202207756,2023.0
Vanadium oxide incorporated mesoporous silica (V-m-SiO2),Metal Oxide,"V, Si, O",V,Silica Oxide,{'propane conversion': '3.9-19.8%'},,"16.8 kPa C3H8, 16.8 kPa O2, N2 balance",460-540℃,60 mL/min,"0.1 g catalyst, 36,000 mL/gcat/h",ODH,"C3H8, O2, N2",Yes,"{'Selectivity': 'Preparation Method', 'Conversion': 'Preparation Method'}",66.7-85.1%,,,,,,,3.2-16.9%,,,,,,,10.1039/d3ra04024k,2023.0
Zn/H-ZSM-5,Metal,Zn,Zn,H-ZSM-5 zeolite,{'Propane conversion': '11%'},,"5% C3H8, 95% N2",550℃,100 mL/min,15 mg,PDH,"C3H8, N2",No,"{'Selectivity': 'Structural Composition', 'Stability': 'Structural Composition'}",75-90%,,,,20 h,0.05 h-1,5.07 kPa,9.9%,,,,,,,10.1021/acscatal.2c05898,2023.0
Pt-Sn/SiO2,Alloy,"Pt, Sn","Pt, Sn",Silica Oxide,{'propane conversion': '23.7%'},"23.7% to 15.5% over 7 h, 2.3%/h",C3H8:N2=20:80,773 K,100 mL/min,"20,000 h-1",PDH,"Propane, Nitrogen",No,{'Stability': 'Feed Composition'},,Nanoparticulate Alloys,Impregnation Methods,,7 h,7 h-1,,,,,,,,,10.1016/j.apcata.2020.117826,2020.0
PtSnAl/SBA-15,Alloy,"Pt, Sn, Al","Pt, Sn",SBA-15 (silica),{'Propane conversion': '55.9%'},"35.3% after 6 h for PtSnAl0/SBA-15, 40.5% after 6 h for PtSnAl0.2/SBA-15",C3H8:Ar = 1:5 (molar ratio),590 ℃,,WHSV of propane = 2.5 h-1,PDH,"C3H8, Ar",No,"{'Conversion': 'Structural Composition', 'Selectivity': 'Structural Composition', 'Stability': 'Structural Composition'}",98.5%,Nanoparticulate Alloys,Impregnation Methods,Al,6 h,1 h-1,,,,,,,,,10.1039/c4cy00951g,2015.0
FeVO4,Metal Oxide,"Fe, V, O",V,,{'Propane conversion': 'N/A'},,55% propane,350℃,72 ml/min,,ODH,"Propane, Nitrogen",No,{'Selectivity': 'Structural Composition'},,,,,,,,,,,,,,,10.1016/j.cjche.2022.10.006,2023.0
0.3Pt/Al2O3-0.5K,Metal,"Pt, K",Pt,Alumina,{'Propane conversion': '20%'},"0.63 wt% coke, 1.01 wt% coke","C3H8:N2:H2 = 10:9:1, 50% C3H8, 45% N2, 5% H2",575℃,100 mL/min,55 h-1,PDH,"C3H8, N2, H2",No,"{'Selectivity': 'Structural composition', 'Stability': 'Structural composition'}",93%,,,K,6%,6 h-1,,61%,,,,,,,10.1016/j.mcat.2021.112059,2022.0
Pt/Ge-UTL,Metal,"Pt, Ge",Pt,Zeolite,{'propane conversion': '90-100%'},,C3H8:N2 = 1:1,550-600℃,,WHSV of 4-20 h-1,PDH,"C3H8, N2",No,{'Stability': 'Structural composition'},90-99%,,,,Stable for 100-600 h,0-0.01 h-1,,60-81%,0.6-90 mmol g-1 h-1,,,,,,10.1038/s41929-023-00974-9,2023.0
Ga2O3-HZSM-5,Metal Oxide,"Ga, O, Si, Al",Ga,HZSM-5,{'Propane conversion': '72%'},0.0072 h-1,C3H8/O2 = 1.5,550°C,120 mL/min,5000 mL/g/h,ODH,"C3H8, O2",Yes,"{'Conversion': 'Ga species in catalyst', 'Selectivity': 'Modification of acid sites'}",90%,,,,Stable for 10 h,0.1 h-1,,65%,120 μmol/g/s,,,,,,10.1002/cjoc.201090265,2010.0
Sulfated Fe2O3/Al2O3,Metal Oxide,"Fe, Al",Fe,Alumina,{'Propane conversion': '42%'},,N2:SO2:C3H8 = 19:1:30,560℃,12 mL/min,,PDH,"N2, SO2, C3H8",No,"{'Selectivity': 'Structural composition', 'Conversion': 'Structural composition'}",80%,,,S,,,,23%,,,,,,,10.1039/c4cy01163e,2015.0
Pt-Sn/Al2O3,Alloy,"Pt, Sn",Pt,Al2O3,{'propane conversion': '45.8%'},0.017 (h-1),,620°C,1.8-2.2 (h-1),1.5 g,PDH,"C3H8, H2",No,"{'Conversion': 'Reaction Temperature', 'Selectivity': 'Promoter', 'Stability': 'Structural composition'}",85%,Nanoparticulate Alloys,Impregnation Methods,Sn,0.017 (h-1),0.017 (h-1),,,,,,,,,10.1016/S2095-4956(13)60096-0,2013.0
"TM1-N3/C (TM = Ti, Zr, Hf)",Single Atom,"Ti, Zr, Hf","Ti, Zr, Hf",Nitrogen-doped graphene,{'Propane conversion': '96%'},,,900 K,,,PDH,Propane,No,"{'Activity': 'Single atom composition', 'Selectivity': 'Structural composition'}",98%,,,,,,,,,,,,,,10.1021/acscatal.3c00889,2023.0
Pt/BN,Metal,Pt,Pt,BN,{'propane conversion': '30-50%'},0.09 h-1,,,,,PDH,"C3H8, H2, N2",No,"{'Selectivity': 'Calcination-induced and reduction-adjusted strong metal-support interaction', 'Stability': 'Calcination-induced and reduction-adjusted strong metal-support interaction'}",99%,,,,0.09 h-1,0.09 h-1,,,,,,,,,10.1016/j.jechem.2021.10.008,2022.0
Vanadium-doped porous silica materials (V-SiO2),Metal Oxide,"V, Si",V,Silica Oxide,{'Propane conversion': '64%'},,C3H8/Ar = 1:10,580℃,16.5 mL/min,0.61 h-1,PDH,"C3H8, Ar",No,"{'Conversion': 'Catalyst preparation method', 'Selectivity': 'Structural composition', 'Stability': 'Structural composition'}",90%,,,,21 h,21,,57-90%,16.5 mL/min,,,,,,10.1016/j.apcata.2018.01.014,2018.0
Pt-Ge/Germanosilicate zeolite,Alloy,"Pt, Ge",Pt,Germanosilicate zeolite,{'Propane conversion': '54%'},0.00024 h-1,,500 ℃,,0.75 h-1,PDH,"Propane, Nitrogen",No,"{'Stability': 'Structural composition', 'Conversion': 'Structural composition', 'Selectivity': 'Structural composition'}",99%,Subnanometric clusters,Impregnation and reduction,,4200 h,0.00024 h-1,,,,,,,,,10.1038/s41929-023-00968-7,2023.0
Cr/SiO2,Metal Oxide,Cr,Cr,Silica Oxide,{'Propane conversion': '70-71%'},,C3H8:CO2:N2 = 15:30:55,600-873 K,200 h-1,,ODH,"C3H8, CO2, N2",Yes,"{'Conversion': 'Increased Cr loading', 'Selectivity': 'Use of CO2 as oxidant', 'Stability': 'Catalyst preparation method'}",66%,,,,15-54 hours,15-54 h-1,,47%,,,,,,,10.1039/c5cy00998g,2016.0
Mesoporous Ni-Mo-O,Metal Oxide,"Ni, Mo, O","Ni, Mo",Silica Oxide,{'propane conversion': '15.6%'},,,600°C,20 mL/min,100 mg,ODH,"C3H8, O2, Ar",Yes,"{'Selectivity': 'Structural Composition', 'Conversion': 'Structural Composition'}",71.9-92%,,,,,,,,,,,,,,10.1016/j.cattod.2019.02.036,2020.0
Pt/MgAl(In)O,Metal,"Pt, Mg, Al, In, O",Pt,MgAlO,{'propane conversion': '34-82%'},0.2 h-1,Pure propane,550℃,20 mL/min,1.5 g,PDH,Propane,No,"{'Selectivity': 'Structural composition', 'Stability': 'Structural composition'}",97-98%,,,In,Stable for 5 h,0.0048-1 h-1,Atmospheric pressure,20-23.2%,,,,,,,10.1016/j.apcata.2021.118053,2021.0
1Pt1Sn/SiO2_1073 K,Alloy,"Pt, Sn","Pt, Sn",Silica Oxide,{'propane conversion': '26.5%'},,20 vol% propane in N2,773 K,100 mL/min,24 L/h/g,PDH,"Propane, N2",No,"{'Conversion': 'Structural Composition', 'Selectivity': 'Structural Composition'}",99.4%,Nanoparticulate Alloys,Impregnation Methods,,3 h,,,,,,,,,,10.1002/cctc.201402306,2014.0
MoV0.4Nb0.1Te0.2Ox,Metal Oxide,"Mo, V, Nb, Te","Mo, V",,{'propane conversion': '90%'},,,693 K,,,ODH,"propane, O2, NH3",Yes,"{'Selectivity': 'Composition', 'Conversion': 'Composition'}",50%,,,,,,,,,,,,,,10.1006/jcat.2000.2937,2000.0
5GaN/2000-Fe-silicalite-1,Metal Oxide,"Ga, N, Fe, Si","Ga, N",Silicalite-1,{'propane conversion': '37-47%'},0.095 h-1,N2/CO2/C3H8 = 25.5:3:1.5,600℃,30 mL/min,0.88 h-1,ODH,"N2, CO2, C3H8",Yes,"{'Conversion': 'Structural Composition', 'Selectivity': 'Structural Composition', 'Stability': 'Structural Composition'}",79-90%,,,Fe,6 h,1 h-1,,33.3-35.2%,,,,,,,10.1021/acscatal.2c01989,2022.0
V2O5/TiO2/SiO2,Metal Oxide,"V, Ti",V,Silica Oxide,{'propane conversion': '10-27%'},,,673-773 K,50 cm3/min,0.25 g,ODH,"C3H8, O2, N2",Yes,"{'Selectivity': 'Structural Composition', 'Conversion': 'Structural Composition'}",15-50%,,,,8 h,1 h-1,,,,,,,,,10.1016/S0926-860X(01)00498-7,2001.0
CrOx/ZrO2,Metal Oxide,"Cr, Zr",Cr,Zirconia,"{'Apparent': '70 kJ/mol', 'Propane conversion': 'N/A', 'Overall conversion': 'N/A'}","Increased by adding propene, Slowed by adding hydrogen or water",,723-823 K,,,PDH,Propane,No,"{'Stability': 'Structural Composition', 'Conversion': 'Active species and support material'}",,,,,,,,,,,,,,,10.1016/0926-860X(92)80264-D,1992.0
Liquid B2O3,Metal Oxide,"B, O","B, O",,{'propane conversion': '34%'},,C3H8:O2 = 1:1,823-850 K,,,ODH,"C3H8, O2",Yes,"{'Conversion': 'Lower melting point', 'Selectivity': 'Reactive flexibility', 'Rate': 'Accounting for liquid nature in simulations'}",75-84%,,,,,,0.091 atm,,,,,,,,10.1021/acscatal.3c01759,2023.0
CoB4O7,Metal Oxide,"Co, B, O","Co, B",,{'propane conversion': '17.6%'},No deactivation observed,C3H8:O2:N2 = 5:2:8 (volume ratio),490℃,,5.9 gC3H8/gcat/h,ODH,"C3H8, O2, N2",Yes,"{'Conversion': 'Structural composition', 'Selectivity': 'Structural composition', 'Stability': 'Structural composition'}",91.4%,,,,200 h,8.33 h-1,,,,,,,,,10.1039/d1cy01792f,2022.0
Pt3.1Sn/MgAl2O4,Alloy,"Pt, Sn",Pt,MgAl2O4,{'propane conversion': '38.9%'},10% in first 5 h,"10% C3H8, 10% H2, He balance",580℃,20 ml/min,100 mg catalyst,PDH,"C3H8, H2, He",No,"{'Selectivity': 'Structural Composition', 'Stability': 'Structural Composition'}",99.7%,Nanoparticulate Alloys,In Situ Synthesis,Sn,90 h,3.75 h-1,,38.8%,,,,,,,10.1016/j.jcat.2014.09.013,2014.0
Ga-Rh Supported Catalytically Active Liquid Metal Solutions (SCALMS),Alloy,"Ga, Rh",Rh,Alumina,{'propane conversion': 'N/A'},,,450-550 ℃,,,PDH,Propane,No,"{'Stability': 'Structural Composition', 'Selectivity': 'Structural Composition'}",,Single-atom Alloys,In Situ Synthesis,,,,,,,,,,,,10.1002/cctc.201901922,2020.0
Cr20/Al2O3-n,Metal Oxide,"Cr, Al",Cr,Alumina,{'Propane conversion': '32%'},,C3H8:He = 1:14,550℃,30 cm3/min,WHSV = 1.2 h-1,PDH,"C3H8, He",No,"{'Conversion': 'Catalyst composition', 'Stability': 'Support material'}",90%,,,,10 cycles,10 h-1,,32%,,,,,,,10.3390/nano7090249,2017.0
Hierarchical ZSM-5 zeolite,Zeolite,"Si, Al",Al,Silica,{'Methanol conversion': '90%'},,Methanol,400 ℃,,,,Methanol,No,"{'Selectivity': 'Structural Composition', 'Stability': 'Structural Composition'}",34%,,,,126 h,126 h-1,,,,,,,,,10.1016/j.powtec.2018.01.022,2018.0
CrOx/CexZr1-xO2,Metal Oxide,"Cr, Ce, Zr, O",Cr,CexZr1-xO2,{'Propane conversion': '61%'},,C3H8/O2/He = 1/4/15,550 ℃,60 mL/min,,ODH,"C3H8, O2, He",Yes,{'Selectivity': 'Structural composition'},80%,,,"Ce, Zr",,,,,,,,,,,10.1021/acssuschemeng.7b03854,2018.0
,Metal,Pt,,,{'propane conversion': 'N/A'},,C3H8:H2O = 80:20,400-600 ℃,,,PDH,"C3H8, H2O",No,{'Stability': 'Process Conditions'},95-98%,,,,40 h,1 h-1,,,,,,,,,10.1016/j.cattod.2017.10.017,2019.0
V0.19Mn0.24Fe0.32Ga0.25Ox,Metal Oxide,"V, Mn, Fe, Ga","V, Mn, Fe, Ga",,{'propane conversion': '11-20%'},,C3H8/O2/N2=2/1/2,500℃,,,ODH,"C3H8, O2, N2",Yes,"{'Selectivity': 'Combinatorial and evolutionary approach', 'Conversion': 'Combinatorial and evolutionary approach', 'Yield': 'Combinatorial and evolutionary approach'}",36%,,,,,,,8%,,,,,,,10.1016/S0920-5861(00)00411-9,2000.0
Fe-doped CeO2,Metal Oxide,"Ce, Fe, O",Fe,Ceria (CeO2),{'propane conversion': '17.5-52%'},"0.05-0.20% per hour, gradual over 20 hours","C3H8:CO2 - 5:5, 5% propane / 5% CO2, C3H8:CO2 - 1:1, 5% propane, 5% CO2",450-600°C,10-30 mL/min,200 mg catalyst-0.33 gcat × h/L,ODH,"C3H8, CO2, N2, propane",Yes,"{'Selectivity': 'Structural composition', 'Conversion': 'Structural composition', 'Stability': 'Structural composition'}",47%,,,,20 hours,0.05 h-1,,10%,,,,,,,10.1039/d0cy00586j,2020.0
Pt-Sn/Al2O3,Alloy,"Pt, Sn",Pt,Al2O3,{'Propane conversion': '39.5%'},0.04% conversion drop in 160 h,C3H8:H2O:He = 1:0.1:1,550 ℃,,100000 mL/g/h,PDH,"C3H8, H2O, He",No,"{'Stability': 'Promoter', 'Selectivity': 'Promoter'}",84.5%,Intermetallic Compounds,Impregnation Methods,Sn,160 h,0.00625 h-1,,,,,,,,,10.1021/acscatal.1c00331,2021.0
Pt1Zr2O7 supported on HOPG,Single Atom,"Pt, Zr, O",Pt,HOPG,{'Propane conversion': '100%'},,1-Propanamine only,425 K,,,PDH,1-Propanamine,No,"{'Conversion': 'Single atom Pt dopant', 'Selectivity': 'Single atom Pt dopant'}",100%,,,,,,,100%,,,,,,,10.1021/acs.jpca.2c03149,2022.0
CoOx@NC/S-1(4),Metal Oxide,Co,Co,Silicalite-1 zeolite,{'propane conversion': '40%'},19.7% (10 h at 600°C),C3H8:N2 = 5:19,600°C,,"0.1-0.2 g catalyst, 100 mg, WHSVpropane = 1.5 h-1",PDH,"C3H8, N2",No,"{'Selectivity': 'Preparation method', 'Conversion': 'Structural composition', 'Stability': 'Structural composition'}",97%,,,,10 h,10 h-1,,97%,8.8 μmol/gcat min,,,,,,10.1016/j.jcis.2021.03.023,2021.0
Gallium Oxide Supported on Niobia,Metal Oxide,"Ga, Nb",Ga,Niobia,{'Propane conversion': '13%'},,C3H8:N2=1:4,873 K,,0.5 g,PDH,"C3H8, N2",No,"{'Conversion': 'Structural Composition', 'Selectivity': 'Structural Composition'}",88%,,,,,,,,,,,,,,10.1016/S0920-5861(02)00300-0,2003.0
ZnO nanoclusters supported on dealuminated Zeolite β,Metal Oxide,Zn,Zn,Zeolites,{'propane conversion': '53.3%'},25.9% (6 h),"5 vol% propane, balance N2",600°C,20 cm3 min-1,4000 cm3 gcat-1 h-1,PDH,"Propane, Nitrogen",No,"{'Conversion': 'Catalyst composition', 'Selectivity': 'Catalyst composition', 'Stability': 'Catalyst composition'}",92.9%,,,,6 h,0 h-1,,49.5%,,,,,,,10.1002/cctc.201801708,2019.0
La2NiO4+δ,Metal Oxide,"La, Ni, O","Ni, O",,{'propane conversion': '5-50%'},,,550°C,,,ODH,"Propane, Helium",No,{'Selectivity': 'Structural composition'},60%,,,,,,,,,,,,,,10.1016/j.apcata.2010.06.024,2011.0
CrZrOx/SiO2,Metal Oxide,"Cr, Zr","Cr, Zr",Silica Oxide,{'propane conversion': '10%'},,,550℃,20 mL/min,34.5 h-1,PDH,"C3H8, N2",No,"{'Selectivity': 'Structural Composition', 'Stability': 'Structural Composition', 'Conversion': 'Preparation Method'}",85%,,,,50 cycles,150 h,,,,,,,,,10.1021/acscatal.9b05063,2020.0
γ-Al2O3 and δ-Al2O3,Metal Oxide,"Al, O","Al, O",,{'Propane conversion': '27.5%'},,5% C3H8 in N2,600°C,,,PDH,"C3H8, N2",No,"{'Conversion': 'Surface reduction to create oxygen vacancies', 'Selectivity': 'Surface reduction to create oxygen vacancies'}",95-98%,,,,20 h,20 h-1,,,,,,,,,10.1016/j.jcat.2021.03.033,2021.0
PtP2,Alloy,"Pt, P",Pt,Silica,{'Propane conversion': '25%'},0.147 (h-1),,550℃,,,PDH,"Propane, Hydrogen",No,"{'Selectivity': 'Structural Composition', 'Stability': 'Structural Composition'}",97%,Nanoparticulate Alloys,Impregnation,,0.147 (h-1),0.147 (h-1),,,,,,,,,10.1021/acscatal.1c03970,2021.0
,Metal Oxides,"Cr, Al, Ga, V, O",,"Silica oxide, Alumina",{'Propane conversion': '10%'},,,500 °C,,,"PDH, ODH","Propane, Oxygen",Yes,"{'Conversion': 'Structural composition, Isolated active sites', 'Selectivity': 'Isolated active sites', 'Stability': 'Silica support, Co-feeding CO2'}",90%,,,,Stable for 10 h,1 h-1,,,,,,,,,10.1021/cr900122p,2010.0
Rh-Cu single atom alloy,Alloy,"Rh, Cu",Rh,Silica Oxide,{'propane conversion': '39%'},,,400-600 K,,,PDH,"Propane, Hydrogen",No,"{'Conversion': 'Structural Composition', 'Selectivity': 'Structural Composition'}",87%,Single-atom Alloys,,,,,,34%,,,,,,,10.1021/jacs.3c04030,2023.0
Pt-Sn/Zn-Al-O,Alloy,"Pt, Sn",Pt,Aluminum Oxide,{'propane conversion': '34-43%'},,"C3H8:He = 1:2, C3H8:C3H6:H2:Air:He = 0.72:0.28:0.28:0.47:1.25",500 °C,,0.05-0.678 g cat h/mol,PDH,"C3H8, He, H2, C3H6",No,"{'Conversion': 'Catalyst composition', 'Selectivity': 'Catalyst composition', 'Stability': 'Catalyst composition'}",99.3-99.8%,Nanoparticulate Alloys,Impregnation Methods,"Sn, Zn",5 h,1-5 h-1,,,,,,,,,10.1016/j.apcata.2008.12.022,2009.0
PtIn/Mg(Al)O-600,Alloy,"Pt, In",Pt,Mg(Al)O,{'propane conversion': '69%'},,H2:C3H8:Ar = 7:8:35 (molar ratio),620째C,,WHSV = 3.3 h-1,PDH,"H2, C3H8, Ar",No,"{'Conversion': 'Preparation Method', 'Selectivity': 'Preparation Method', 'Stability': 'Preparation Method'}",98%,Nanoparticulate Alloys,Impregnation Methods,In,31 h,31 h-1,,,,,,,,,10.1016/j.cej.2017.05.058,2017.0
Pt3Y alloy nanoparticles,Alloy,"Pt, Y",Pt,Mesoporous MFI zeolite,{'Propane conversion': '28-42%'},"0.001 gcoke gcat-1h-1, 16% decrease in 30 days of reaction",,853 K,,5.5 h-1,PDH,Propane,No,{'Stability': 'Intermetallic alloy formation between Pt and Y promoted by silanol nests in the zeolite support'},90%,Intermetallic Compounds,"Impregnation with salts or nitrate precursors, followed by calcination and reduction",Y,20 days,480 h-1,,,,,,,,,10.1016/j.jcat.2021.09.011,2021.0
Isolated Pt atoms anchored to Zn species,Single Atom,"Pt, Zn",Pt,Self-pillared pentasil (SPP) zeolite,{'Propane conversion': '24.5%'},,Propane/He,823 K,2.5/7.5 mL/min (NTP),1350 h-1,PDH,"Propane, He",No,"{'Conversion': 'Catalyst structure', 'Selectivity': 'Catalyst structure', 'Stability': 'Catalyst structure'}",99%,,,Zn,No deactivation after 12 days,0 h-1,25.3 kPa,,,,,,,,10.1021/acscatal.2c01631,2022.0
Platinum supported on magnesium aluminate spinel,Metal,Pt,Pt,Magnesium aluminate spinel,{'Propane conversion': '28%'},,,600 °C,,,PDH,"Propane, Hydrogen sulfide",No,"{'Stability': 'Sulfur addition', 'Selectivity': 'Sulfur addition', 'Conversion': 'High temperature operation'}",92-94%,,,,6 cycles,144 h-1,,,,,,,,,10.1016/0021-9517(86)90312-X,1986.0
PtIn2/SiO2,Alloy,"Pt, In",Pt,Silica Oxide,{'Ethane Conversion': '30%'},,"2.5% C2H6, 2.5% H2, N2 balance",600℃,100 cm3 min-1,100 mg,PDH,"C2H6, H2, N2",No,"{'Selectivity': 'Structural Composition', 'Conversion': 'Structural Composition', 'Stability': 'Preparation Method'}",98%,Intermetallic Compounds,Colloidal Synthesis,In,9 h,1 h-1,,,,,,,,,10.1021/acscatal.0c01554,2020.0
Pt/Sn-Beta,Alloy,"Pt, Sn",Pt,Beta Zeolite,{'Propane Conversion': '50%'},0.006 h-1,"10 vol% C3H8, 10 vol% H2, N2 Balance",570℃,,141 to 2400 h-1,PDH,"C3H8, H2, N2",No,"{'Stability': 'Anchoring Pt clusters onto isolated Sn sites', 'Conversion': 'High dispersion of Pt-Sn alloy particles', 'Selectivity': 'Dilution of Pt with Sn'}",99%,Nanoparticulate Alloys,Surface Organometallic Chemistry,Sn,45% after 48h,0.006 h-1,,45%,,,,,,,10.1021/acscatal.9b03527,2020.0
Cr-Al-800,Metal Oxide,"Cr, Al",Cr,Alumina,{'Propane conversion': '33.2%'},0.26% (h-1),C3H8,600℃,8 mL/min,100 mg,PDH,C3H8,No,"{'Stability': 'Structural composition', 'Conversion': 'Structural composition'}",90.4%,,,K,0.26% (h-1),0.26 (h-1),,30.0%,,,,,,,10.1016/S1872-2067(18)63202-4,2019.0
MOF-derived iron catalyst,Metal,Fe,Fe,Carbon,{'propane conversion': '20%'},,"3-5 kPa propane, 3% C3H8, 97% N2",550-575℃,20 sccm,30 mg,PDH,"Propane, Nitrogen",No,"{'Selectivity': 'Structural composition', 'Stability': 'Structural composition'}",61-90%,,,,stable for >48 h,0.021 h-1,3-5 kPa,81%,0.043 mol/gFe/h,,,,,,10.1021/acs.jpcc.8b08066,2018.0
Isolated VOx sites on Al2O3,Metal Oxide,"V, O",V,Alumina,{'Propane conversion': '30%'},No deactivation observed over 11 h TOS,"20% C3H8, 31% N2, Ar balance",600°C,35 mL/min,"200 mg, 3.8 h-1",PDH,"C3H8, N2, Ar",No,"{'Stability': 'Catalyst preparation method', 'Activity': 'Catalyst composition'}",97-99%,,,,11 h,0-1 h-1,,29%,145 μmol/gcat h,,,,,,10.1021/acs.jpcc.1c04737,2021.0
VSiO and KVSiO,Metal Oxide,"V, Si, O",V,Silica Oxide,{'propane conversion': '0-25%'},,"propane/O2 = 0.3-2.0, propane = 7-30%",653-793 K,,,ODH,"propane, O2",Yes,"{'Selectivity': 'Promoter', 'Stability': 'Promoter'}",35-95%,,,K,10-1000 min,0.02-16.7 h-1,,,,,,,,,10.1016/j.cep.2005.03.002,2005.0
Co-MFI,Single Atom,Co,Co,Zeolite (MFI),{'Propane conversion': '78-90.6%'},,5 mol% C3H8 in Ar,580℃,WHSV = 0.6 h-1,"0.2 g catalyst, WHSV = 0.6 h-1",PDH,"C3H8, Ar",No,"{'Conversion': 'Structural composition', 'Selectivity': 'Structural composition', 'Stability': 'Structural composition'}",93-96.8%,,,,No deactivation after 600 min time on stream,600 h-1,,96.7-96.8%,5.05 mmol gcat-1 h-1,,,,,,10.1021/jacs.2c02636,2022.0
Pt-Sn/Al2O3,Alloy,"Pt, Sn","Pt, Sn",Alumina,{'Propane conversion': '38-48%'},,,803-873 K,0.047 m/s,,PDH,"Propane, Propylene, Hydrogen, Argon",No,{'Conversion': 'Process Conditions'},92%,Nanoparticulate Alloys,,,,,,,,,,,,,10.1016/j.ces.2023.118816,2023.0
Chromium oxide supported on MCM-41,Metal Oxide,Cr,Cr,MCM-41,{'propane conversion': '21-62%'},,C3H8:CO2 = 1:5,773-923 K,,0.5 g,ODH,"C3H8, CO2",Yes,"{'Conversion': 'Catalyst preparation method', 'Selectivity': 'Structural composition', 'Yield': 'Process conditions'}",80-90%,,,,,,,34.9%,,,,,,,10.1016/j.apcata.2008.07.008,2008.0
(Pt/Al2O3)@In2O3,Alloy,"Pt, In, O",Pt,Al2O3,{'Propane conversion': '32%'},,C3H8:O2:N2 = 10:5:85,450°C,,1.55 gC3H8-1 gcatalyst hours,ODH,"C3H8, O2, N2",Yes,"{'Conversion': 'Structural composition', 'Selectivity': 'Structural composition', 'Stability': 'Structural composition'}",70%,Nanoparticulate Alloys,Atomic layer deposition,,14 hours,0.07 h-1,,22%,,,,,,,10.1126/science.abd4441,2021.0
VOx/Al2O3,Metal Oxide,"V, O, Al",V,Alumina,{'propane conversion': '~1%'},,C3H8/O2/Ne - 30/15/55,613 K,50-150 ml/min,,ODH,"C3H8, O2, Ne",Yes,{'Selectivity': 'Dispersion of active species'},81-95%,,,,,,,,,,,,,,10.1016/j.apcata.2004.05.050,2004.0
Platinum,Metal,Pt,Pt,,{'N/A': 'N/A'},,,,,,PDH,Propane,No,{'Selectivity': 'Structural composition'},,,,,,,,,,,,,,,10.1002/cctc.201300184,2013.0
Pt-Sn/Ce-Al2O3,Alloy,"Pt, Sn, Ce",Pt,Alumina,{'propane conversion': '38%'},5% over 50h,H2:C3H8:Ar = 1:1:5,576 ℃,,3800 h^-1,PDH,"H2, C3H8, Ar",No,"{'Selectivity': 'Structural Composition', 'Stability': 'Structural Composition'}",98%,,Impregnation Methods,"Sn, Ce",50 h,2.08 h^-1,,37%,,,,,,,10.1016/j.apcata.2006.08.038,2006.0
CrOx/Al2O3,Metal Oxide,"Cr, O, Al",Cr,Aluminum Oxide,{'propane conversion': '26%'},0.013 h-1,,580 ℃,,1 h-1,PDH,propane,No,"{'Conversion': 'Preparation Method', 'Stability': 'Preparation Method'}",89%,,,,168.4 kJ/mol,0.13 h-1,,,,,,,,,10.1016/j.mcat.2023.113018,2023.0
PtSn/SiO2,Alloy,"Pt, Sn",Pt,Silica Oxide,{'propane conversion': '44-48%'},45% to 37% over 20 h,C3H8:CO2 = 1:1,550°C,,3 L/gcat·h,ODH,"C3H8, CO2",Yes,"{'Selectivity': 'Structural Composition', 'Conversion': 'Structural Composition', 'Stability': 'Structural Composition'}",91-99%,Nanoparticulate Alloys,Sequential incipient wetness impregnation,Sn,37% yield after 20 h time-on-stream,0.05-1.85 h^-1,0.5 bar,44-45%,,,,,,,10.1016/j.chempr.2023.07.002,2023.0
Ga-doped ZrO2 (GaZrOx),Metal Oxide,"Zr, Ga","Zr, Ga",,{'propane conversion': '10%'},,40 vol% propane in N2,550℃,20 mL/min,0.2 g catalyst,PDH,"Propane, Nitrogen",No,"{'Conversion': 'Structural Composition', 'Selectivity': 'Structural Composition', 'Stability': 'Structural Composition'}",90%,,,Ga,3 cycles,,,,,,,,,,10.1021/acscatal.3c01002,2023.0
PtZn@S-1-Fin,Alloy,"Pt, Zn","Pt, Zn",Finned MFI Zeolite,{'Propane Conversion': '45%'},0.0017 h-1,Pure Propane,600℃,,12 h-1,PDH,Propane,No,"{'Conversion': 'Finned Zeolite Structure', 'Stability': 'Finned Zeolite Structure'}",97.4%,Single-atom Alloys,In Situ Synthesis,,80 h,0.00125 h-1,,,,,,,,,10.1021/acscatal.1c04092,2022.0
Platinum based catalyst,Metal,Pt,Pt,Alumina,{'Propane conversion': 'N/A'},,,,,,PDH,"Propane, Hydrogen",No,{'Safety': 'Reactor design'},,,,,,,,,,,,,,,10.1016/S0009-2509(00)00378-X,2001.0
Ce-modified CoAl2O4 spinel,Metal Oxide,"Co, Al, O, Ce",Co,Al2O3,{'Propane conversion': '92%'},,,550℃,,6000 mL/g/h,ODH,"C3H8, O2, He",Yes,"{'Conversion': 'Ce promoter', 'Selectivity': 'Ce promoter'}",83%,,,Ce,,,,,,,,,,,10.1016/j.jece.2022.107612,2022.0
[(≡SiO)V(═O)(Mes)2] (2) and [(≡SiO)2V(═O)(Mes)] (3),Metal Oxide,V,V,Silica Oxide,{'Propane conversion': '17%'},0.05% h-1,20% propane in argon,500°C,5 mL/min,1 g catalyst,PDH,"Propane, Argon",No,"{'Selectivity': 'Catalyst preparation method', 'Conversion': 'Catalyst preparation method', 'Stability': 'Catalyst preparation method'}",83-90%,,,,12% conversion after 1 week,0.17 h^-1,,83-90%,5 mL/min,,,,,,10.1021/om400795s,2013.0
PtZn@S-1,Alloy,"Pt, Zn","Pt, Zn",Silicalite-1 zeolite,{'Propane conversion': '33.9%'},,,550℃,WHSV of 8 h-1,,PDH,Propane,No,"{'Conversion': 'Catalyst composition', 'Selectivity': 'Catalyst composition', 'Stability': 'Catalyst composition'}",99.5%,Ultrasmall clusters,Ligand-protected direct H2 reduction,,,,,,340.7 mol C3H6 gPt-1 h-1,,,,,,10.1007/s40242-023-3063-8,2023.0
Ga/H-ZSM-5,Metal,"Ga, H, ZSM-5",Ga+,ZSM-5 zeolite,{'Propane conversion': '15.907% at 783 K'},,"Propane partial pressure 8.75 mbar, Nitrogen inert diluent",783 K,100 mL/min,4 mg catalyst diluted in 200 mg silicon carbide,PDH,"Propane, Nitrogen",No,"{'Conversion': 'Structural composition', 'Selectivity': 'Structural composition'}",89%,,,,,,8.75 mbar,89% at low conversions,15.120 × 10–7 mol·(g·s)-1 at 783 K,,,,,,10.1021/jacs.7b12901,2018.0
Ga2O3,Metal Oxide,"Ga, O","Ga, O",,{'propane conversion': 'N/A'},,,,,,PDH,propane,No,{'Mechanistic understanding': 'Computational modeling'},,,,,,,,,,,,,,,10.1021/jp807864z,2008.0
PtGa alloy nanoparticles,Alloy,"Pt, Ga",Pt,MgAl2O4,{'Propane conversion': '17-40%'},,C3H8:H2:Ar = 1:1:3,873 K,200 N mL/min,0.1 g,PDH,"C3H8, H2, Ar",No,"{'Conversion': 'Structural Composition', 'Selectivity': 'Structural Composition', 'Stability': 'Structural Composition'}",70-85%,Nanoparticulate Alloys,Impregnation Methods,Ga,,,,12-33%,,,,,,,10.1021/acscatal.1c03146,2021.0
Pt/Ga/Ce-Al2O3,Metal Oxide,"Pt, Ga, Ce, Al","Pt, Ga",Alumina,{'Propane conversion': '57%'},40% over 10 cycles,,893 K,,WHSV = 5.4 h-1,PDH,"C3H8, He",No,"{'Stability': 'Structural Composition', 'Conversion': 'Structural Composition', 'Selectivity': 'Structural Composition'}",97%,,,Ce,Stable over 10 cycles,10 h-1,,,,,,,,,10.1021/acscatal.1c02553,2021.0
Monomeric vanadium oxide on silica support,Metal Oxide,"V, O, Si","V, O",Silica,{'Propane conversion': '0.26 s-1'},,,750 K,,,ODH,"Propane, Oxygen",Yes,"{'Conversion': 'Active species composition', 'Selectivity': 'Process conditions'}",,,,,,,,,,,,,,,10.1021/jp071409e,2007.0
Pt-Sn sub-nanometre clusters in ZSM-5 zeolite,Alloy,"Pt, Sn","Pt, Sn",ZSM-5 zeolite,{'Propane conversion': 'N/A'},,,,,,PDH,Propane,No,"{'Stability': 'Structural composition', 'Selectivity': 'Structural composition'}",,Sub-nanometre clusters,Synthesis method using tetrapropylammonium (TPA+) and K+ additives,,,,,,,,,,,,10.1038/s41563-019-0430-4,2019.0
Ru1/NC,Single Atom,Ru,Ru,Nitrogen-doped carbon,{'Propane conversion': '33%'},0.0029 h-1,5% C3H8 + 5% H2/He,600℃,,0.2 g s cm-3,PDH,"C3H8, H2, He",No,"{'Selectivity': 'Outer-shell nitrogen coordination', 'Stability': 'Inner-shell nitrogen coordination'}",92%,,,N,100 h,0.0029 h-1,,,,,,,,,10.1038/s41929-022-00885-1,2022.0
Pt-CeO2@HMSiO2,Alloy,"Pt, CeO2",Pt,Silica Oxide,{'propane conversion': '21.5%'},9.85%,n(H2)/n(C3H8) = 0.25,590℃,,1.5 h-1,PDH,"Propane, Hydrogen",No,{'Stability': 'Structural Composition'},,Nanoparticulate Alloys,Impregnation Methods,CeO2,,,,,,,,,,,10.1039/c6ra13245f,2016.0
PtSn/MgAl2O4,Alloy,"Pt, Sn","Pt, Sn",MgAl2O4,{'propane conversion': '94%'},,C3H8:O2:He = 1:0.5:8,575 ℃,,,ODH,"C3H8, O2, He",Yes,"{'Selectivity': 'Alloy Composition', 'Stability': 'Alloy Composition'}",85%,Nanoparticulate Alloys,Impregnation Methods,,stable for 200 h,5.56e-5 h-1,,80%,1.2 mol/gcat/h,,,,,,10.1016/S0920-5861(97)81503-7,1997.0
Magnesium orthovanadate,Metal Oxide,"Mg, V",V,,{'Propane conversion': 'N/A'},,Propane and oxygen,,,,ODH,"Propane, Oxygen",Yes,{'Selectivity': 'Composition'},High,,,,,,,,,,,,,,10.1016/0021-9517(92)90351-H,1992.0
PtSn bimetallic clusters,Alloy,"Pt, Sn","Pt, Sn",Silica,{'Propane conversion': '90%'},One order of magnitude lower deactivation rate,,,,,ODH,"Propane, Oxygen",Yes,{'Stability': 'Structural composition'},93%,Bimetallic clusters,,,,,,,,,,,,,10.1038/s41929-021-00632-y,2021.0
V-MCF,Metal Oxide,V,V,Silica Oxide,{'propane conversion': '5.3%'},,6.6% C3H8 and 2.3% O2 in He,500℃,15 mL/min,,ODH,"C3H8, O2, He",Yes,"{'Selectivity': 'Preparation Method', 'Conversion': 'Preparation Method'}",67.7%,,,,,,,3.6%,,,,,,,10.1016/j.cattod.2011.06.028,2012.0
Ru cluster@NCs,Alloy,Ru,Ru,N-doped porous carbon nanoplates,{'Current Density': '10 mA cm-2'},,,,,,PDH,,No,"{'Conversion': 'Structural Composition', 'Stability': 'Structural Composition'}",,Single-atom Alloys,In Situ Synthesis,N,,,,,,,,,,,10.1021/acs.inorgchem.3c02807,2023.0
Nitrogen-doped graphene monolith,Others,"C, N",N,Graphene,{'Propane conversion': '10%'},,"4% propane, 2% O2, He balance",450℃,15 ml/min,2.25*10^4 mlgas gcat^-1 h^-1,ODH,"Propane, Oxygen, Helium",Yes,"{'Selectivity': 'Nitrogen doping', 'Conversion': 'Nitrogen doping'}",55%,,,,10 h,0.1 h^-1,,5.3%,,,,,,,10.3389/fchem.2021.759936,2021.0
Pt-Sn/Al2O3,Alloy,"Pt, Sn",Pt,Aluminum Oxide,{},127.8 kJ/mol,,530-600℃,,,PDH,"Propane, Hydrogen, Propylene, Argon",No,{'Stability': 'Structural Composition'},,Nanoparticulate Alloys,Impregnation Methods,Sn,,,,,,,,,,,10.1016/j.apcata.2011.01.039,2011.0
V10Si,Metal Oxide,"V, Si",V,Silica Oxide,{'propane conversion': '10-15%'},,"C3H8: 20%, O2: 20%, He: 60%",550℃,11-22 cm3/min,,ODH,"C3H8, O2, He",Yes,"{'Selectivity': 'Preparation Method', 'Conversion': 'Preparation Method'}",80-95%,,,,,,,,,,,,,,10.1016/j.jcat.2008.02.028,2008.0
Pt-Sn/SiO2,Alloy,"Pt, Sn","Pt, Sn",Silica Oxide,{'propane conversion': '60%'},,,773 K,100 ml/min,50 mg,PDH,"C3H8, N2",No,"{'Conversion': 'Structural Composition', 'Selectivity': 'Structural Composition', 'Stability': 'Structural Composition'}",99%,Nanoparticulate Alloys,Impregnation Methods,,Stable for 5 h,0.2 h-1,,,,,,,,,10.1016/j.cattod.2013.10.064,2014.0
50ZnO/Al2O3,Metal Oxide,"Zn, Al, O",Zn,Alumina,{'Propane conversion': '17.2%'},52% after 90 min TOS,10 mol% C3H8 in N2,600℃,21 mL min-1,22.7 g C3H8 gcat-1 h-1,PDH,"C3H8, N2",No,"{'Conversion': 'Structural Composition', 'Selectivity': 'Structural Composition'}",77%,,,,52% deactivation after 90 min TOS,0.0058 h-1,,77%,9.0 mmol C3H6 gcat-1 h-1,,,,,,10.1021/acs.jpcc.1c03175,2021.0
Mn0.18V0.3Cr0.23W0.26Oxâ€“Al2O3,Metal Oxide,"Mn, V, Cr, W, Al, O","V, Cr",Al2O3,{'propane conversion': '2-30%'},,C3H8:O2 = 2:1,673-773 K,,,ODH,"C3H8, O2, N2",Yes,{'Selectivity': 'Higher reaction temperature'},70-100%,,,,,,0.05-0.4 bar,14%,,,,,,,10.1016/j.cattod.2004.09.024,2005.0
PtSn/Al2O3-9,Alloy,"Pt, Sn","Pt, Sn",Aluminum Oxide,{'propane conversion': '56.6%'},0.15 h-1,,590°C,,2.35 h-1,PDH,"C3H8, N2",No,"{'Conversion': 'Structural Composition', 'Stability': 'Structural Composition'}",96%,Nanoparticulate Alloys,Impregnation Methods,Sn,0.15 h-1,0.15 h-1,,,,,,,,,10.3390/catal12020157,2022.0
Boron phosphide,Metal-free,"B, P","B, P",,{'Propane conversion': 'N/A'},,,,,,ODH,"Propane, Oxygen",Yes,"{'Conversion': 'Surface oxidation', 'Selectivity': 'Surface oxidation'}",,,,,,,,,,,,,,,10.1021/acs.jpcc.2c05082,2022.0
Cr/H-ZSM5,Metal,Cr,Cr,H-ZSM5,{'Propane conversion': '93%'},,C3H8/N2,550°C,60 ml/min,,PDH,"C3H8, N2",,{'Selectivity': 'Cr active species on H-ZSM5 support'},85%,,,,Stable for 200 h,,,79%,0.6 mmol/g/h,,,,,,10.1016/S1383-5866(03)00194-1,2004.0
Co/Al2O3-H2,Metal Oxide,"Co, Al",Co,Aluminum Oxide,{'propane conversion': '25.7%'},,,550 ℃,20 sccm,0.6 h-1,PDH,"Propane, Argon",No,"{'Selectivity': 'Preparation Method', 'Conversion': 'Preparation Method', 'Stability': 'Preparation Method'}",96%,,,,18.7 h,18.7 h-1,,25.7%,,,,,,,10.1016/j.jcat.2021.10.035,2021.0
Platinum-based monolithic catalyst,Metal,Pt,,Cordierite,{'Propane conversion': '50% at 600°C'},,,550-650°C,,,PDH,"Propane, Methane",No,"{'Conversion': 'Reactor design', 'Stability': 'Reactor design'}",,,,,,,,,,,,,,,10.1016/S0009-2509(01)00422-5,2002.0
α-Mg2V2O7,Metal Oxide,"Mg, V",V,,{'propane conversion': '1-2.5%'},,C3H8:O2:N2 = 9.12:1.52:balance,753-813 K,75-200 mL/min,30-250 mg catalyst,ODH,"C3H8, O2, N2",Yes,"{'Selectivity': 'Structural composition', 'Conversion': 'Structural composition'}",94.6-96.4%,,,,,,9.12 kPa,,,,,,,,10.1016/j.apcata.2018.09.019,2018.0
PtSn/3DOMM-Al2O3,Alloy,"Pt, Sn",Pt,Aluminum Oxide,{'Propane conversion': '33.9%'},16% after 2 cycles,,600 ℃,,3.0 h-1,PDH,"Propane, Hydrogen",No,"{'Selectivity': 'Structural Composition', 'Conversion': 'Structural Composition', 'Stability': 'Structural Composition'}",96.5%,Nanoparticulate Alloys,Impregnation Methods,Sn,4 h,0.25 h-1,,,,,,,,,10.3390/nano13040728,2023.0
Pt/Cu/h-BN-sheet catalyst,Alloy,"Pt, Cu",Pt,Hexagonal Boron Nitride Nanosheets,{'Propane conversion': '15%'},3.2% over 6 hours,C3H8:H2:N2 = 1:1:3.9,520℃,20 mL/min,4.0 gC3H8/gcat/h,PDH,"C3H8, H2, N2",No,"{'Conversion': 'Structural Composition', 'Selectivity': 'Structural Composition', 'Stability': 'Structural Composition'}",99.8%,Nanoparticulate Alloys,Impregnation Methods,Cu,6 hours,1 h-1,17.1 kPa,99.9%,7.25 molC3H6 molPt-1 s-1,,,,,,10.1039/c9cy02313e,2020.0
ZrO2,Metal Oxide,Zr,Zr,,{'Propane conversion': '10-40%'},0.014 h-1,40 vol% C3H8 in N2,550-625℃,,,PDH,"C3H8, N2",No,"{'Selectivity': 'Structural Composition', 'Conversion': 'Structural Composition', 'Stability': 'Structural Composition'}",85-90%,,,,70 cycles,70 h-1,,85-90%,,,,,,,10.1038/s41467-018-06174-5,2018.0
Pt-Sn/Al2O3,Alloy,"Pt, Sn","Pt, Sn",Al2O3,{'Propane Conversion': '31.6-41.2%'},-0.12 %/h,"H2:C3H8 = 1:1, H2:C3H8 = 32:32 (mL/min)",600℃,32 mL/min,0.1 g,PDH,"H2, C3H8, N2",No,"{'Conversion': 'Preparation Method', 'Selectivity': 'Structural Composition', 'Stability': 'Structural Composition'}",89-93%,Nanoparticulate Alloys,Direct Reduction,,5 h,0.124-0.2 h-1,,36.7%,,,,,,,10.3390/catal9050446,2019.0
2Cr/GaZ5,Metal Oxide,"Ga, Cr",Cr,ZSM-5 zeolite,{'propane conversion': '50.9%'},,C3H8/N2=1/2,540 °C,6000 mL⋅g-1⋅h-1,0.5 g catalyst,PDH,"C3H8, N2",No,"{'Conversion': 'Structural Composition', 'Selectivity': 'Structural Composition'}",55.7%,,,Ga,,,atmospheric pressure,,,,,,,,10.1002/cctc.202100491,2021.0
