Repository: Invalid-Null/AutomaticReviewGenerationData

File: ExtractInfo1/AllResult.csv (part 7 of 7)
Name,Type,CompositionElements,ActiveSpeciesElements,SupportMaterial,ConversionTypes,DeactivationRates,FeedCompositionAndRatios,ReactionTemperature,InletFlowRate,CatalystLoadingOrGHSV,TypeIdentify,FeedGasComposition,ContainsOxidizingAgent,Enhancement,Selectivity,StructureType,PreparationMethod,PromoterElements,StabilityOriginal,ConvertedStability,PropanePartialPressure,PropyleneYield,PropaneProductionRate,PropaneConversion,ThermalConductivity,PropeneYield,PropeneProductionRate,TurnoverFrequency,DOI,Year
R-AlB2,Metal Boride,"Al, B","B, O",None,{'Propane conversion': '35%'},,C3H8/O2 = 2/1,500 ℃,,,ODH,"C3H8, O2",Yes,"{'Conversion': 'Structural Composition', 'Selectivity': 'Structural Composition', 'Stability': 'Structural Composition'}",86.3%,,,,200 h,0.005 h^-1,,30.2%,,,,,,,10.1021/acscatal.2c04889,2023.0
ZrBiOx and Bi2O3/LaZrOx,Metal Oxide,"Zr, Bi, La, O",Zr,LaZrOx,{},,,550-600℃,,,PDH,propane,No,"{'Selectivity': 'Promoter', 'Conversion': 'Promoter'}",90-96%,,,Bi,,,,,,,,,,,10.1039/d2cc07002b,2023.0
Pt-based intermetallic alloys and bimetallic nanoparticles,Alloy,"Pt, Zn, Y, La",Pt,"Siliceous zeolites, hierarchical zeolites",{'Propane conversion': '10-65%'},0.001-0.106 h^-1,"C3H8/H2, C3H8/N2, C3H8/He, C3H8/Ar, 100% C3H8, C3H8/N2 = 5/95",500-600°C,0.39-140 h^-1,,PDH,"C3H8, H2, N2, He, Ar",No,"{'Conversion': 'Structural composition, support material', 'Selectivity': 'Structural composition, support material', 'Stability': 'Structural composition, support material'}",85-100%,"Intermetallic compounds, nanoparticulate alloys","Impregnation followed by heat treatment, impregnation methods","Zn, Y, La",7-300 h,0.003-0.04 h^-1,,85-100%,0.191-4.601 molC3H6⋅gcat-1⋅h-1,,,,,,10.1021/acscatal.3c00816,2023.0
FeCr mixed metal oxides,Metal Oxide,"Fe, Cr","Fe, Cr",,{'propane conversion': '14.2%'},33% initial activity after 2 h,C3H8:O2:He = 1:0.5:8,575 ℃,,30 mg,ODH,"C3H8, O2, He",Yes,"{'Conversion': 'Composition', 'Selectivity': 'Composition', 'Stability': 'Composition'}",71%,,,,2 h,0.5 h-1,,17.9%,,,,,,,10.1016/j.catcom.2021.106383,2022.0
MoVTe(Sb)Nb oxide,Metal Oxide,"Mo, V, Te, Sb, Nb","Mo, V",Silica Oxide,{'propane conversion': '92%'},,C3H8:O2=5:1,560 ℃,,GHSV of 3600 h-1,ODH,"C3H8, O2",Yes,"{'Conversion': 'Composition', 'Selectivity': 'Composition', 'Stability': 'Composition'}",92%,,,"Te, Sb, Nb",30 h,0.033 h-1,1.013 bar,90%,447 mmol C3H6 gcat-1 h-1,,,,,,10.1016/j.powtec.2022.117841,2022.0
Co@Pt Core-Shell Nanoparticles,Alloy,"Co, Pt",Pt,,{'N/A': 'N/A'},,,793.15 K,,,PDH,"Propane, Hydrogen, Propylene",No,"{'Selectivity': 'Structural Composition', 'Stability': 'Structural Composition'}",,Core-Shell Nanoparticles,,,,,,,,,,,,,10.1016/j.cej.2018.09.210,2019.0
Single-site [PtZn4] intermetallic catalyst,Alloy,"Pt, Zn",Pt,Silica Oxide,{'propane conversion': '48%'},0.002 h-1,C3H8/H2 = 1/1,600℃,50 mL min-1,WHSV of propane = 4 h-1,PDH,"C3H8, H2",No,"{'Selectivity': 'Structural Composition', 'Stability': 'Structural Composition', 'Conversion': 'Structural Composition'}",96%,Intermetallic Compounds,Heat Treatment,Zn,160 h,0.002 h-1,,97.2%,83.2 mol C3H6 gPt-1 h-1,,,,,,10.1016/j.chempr.2020.10.008,2021.0
Re- and W-doped VOx,Metal Oxide,"V, O, W, Re","V, O",Aluminum Oxide,{'Propane conversion': '30%'},,p(C3H8)/p(N2) = 4:17,525 ℃,,0.5 g sample,ODH,"C3H8, N2",No,{'Selectivity': 'Promoter Elements'},33.6%,,,"W, Re",,,0.23 atm,33.6%,,,,,,,10.1002/anie.202206758,2022.0
Pt-SnOx/TS-1@SBA-16,Metal Oxide,"Pt, Sn","Pt, Sn",TS-1 zeolite and SBA-16 silica,{'Propane conversion': '54.5%'},,,,,,PDH,Propane,No,{'Conversion': 'Catalyst composition'},,,,,,,,,,,,,,,10.1007/s40242-019-9120-7,2019.0
PtSn/A750,Alloy,"Pt, Sn","Pt, Sn",Aluminum Oxide,{'Propane conversion': '48.3%'},0.017 h^-1,,590℃,,WHSV = 5.2 h^-1,PDH,"C3H8, H2, He",No,"{'Stability': 'Structural Composition', 'Conversion': 'Structural Composition'}",97.1%,Nanoparticulate Alloys,Incipient wetness co-impregnation,,,0.017 h^-1,,,,,,,,,10.1016/j.apcata.2018.12.024,2019.0
Ni-Mn/γ-Al2O3,Metal Oxide,"Ni, Mn",Ni,γ-Al2O3,{'CO2 conversion': '88-93%'},7.6 x 10-4 h-1,,300°C,,9400 h-1,PDH,"CO2, H2, Ar",No,"{'Conversion': 'Structural Composition', 'Selectivity': 'Structural Composition', 'Stability': 'Structural Composition'}",99.9%,,,Mn,1100 h,0.0009 h-1,,,,,,,,,10.1016/j.jcou.2022.102113,2022.0
Atomically dispersed Pt catalysts,Single Atom,Pt,Pt,"Activated carbon, Carbon nanotubes, Silica-based support G-6, TiO2, CeO2",{'Propane conversion': 'N/A'},,,,,,PDH,Propane,No,"{'Activity': 'Tuning oxidation state of Pt via charge transfer', 'Selectivity': 'Absence of Pt-Pt sites in single atom dispersion'}",99.2%,,,,,,,,,,,,,,10.1039/d1cy01569a,2021.0
Cr-containing SiBeta zeolite,Metal Oxide,Cr,Cr,SiBeta zeolite,{'propane conversion': '24.8%'},,C3H8:CO2:He = 1:5:9,550℃,,WHSV = 1.2 h-1,PDH,"C3H8, CO2, He",No,"{'Selectivity': 'Support material', 'Conversion': 'Support material'}",87.1%,,,,,,,21.6%,,,,,,,10.1016/j.jcou.2019.09.018,2020.0
Sodium vanadate supported on sodium loaded silica,Metal Oxide,"Na, V, O, Si",V,Silica Oxide,"{'Propane conversion': '4-10%', 'Oxygen conversion': '4-8%'}",,,450-500 °C,,4 h-1,ODH,"Propane, Oxygen, Nitrogen",Yes,"{'Selectivity': 'Structural Composition', 'Conversion': 'Structural Composition'}",15-20%,,,Na,,,,,,,,,,,10.1016/j.mcat.2022.112158,2022.0
VOx/TiO2,Metal Oxide,"V, Ti, O","V, O",TiO2,{},,,,,,ODH,"Propane, Oxygen",Yes,{'Conversion': 'Active species'},,,,,,,,,,,,,,,10.1007/s11164-015-2355-0,2016.0
V2O5/γ-Al2O3,Metal Oxide,"V, Al",V,Aluminum Oxide,"{'propane conversion': '37.32%', 'oxygen conversion': '100%'}",,"C3H8:O2 = 10:1, 10% O2",560°C - 750°C,833.3 mol/s,50 kg/m3,ODH,"C3H8, O2",Yes,"{'Selectivity': 'Reactor design', 'Conversion': 'Reactor design'}",44.2% - 51.9%,,,,,,,15% - 51.9%,833.3 mol/s,,,,,,10.1016/j.cjche.2015.12.018,2016.0
Boron nitride supported on dendritic fibrous nanosilica (DFNS/BN),Others,"B, N, Si",,Dendritic fibrous nanosilica (DFNS),{'Propane conversion': '25.5%'},,C3H8/O2/He = 1:1:8,490 °C,,1.47 kgcat mol C3H8-1 h-1,ODH,"C3H8, O2, He",Yes,"{'Selectivity': 'Support material and preparation method', 'Conversion': 'Support material', 'Stability': 'Support material'}",59.4%,,,,19 h,0.526 h-1,,59.4%,"38,360 μmol gcat-1 h-1",,,,,,10.1021/acssuschemeng.0c04148,2020.0
Ordered macroporous BPO4,Metal Oxide,"B, P, O",B,,{'Propane conversion': '14.3%'},,C3H8:O2:N2 = 1:1.5:3.5,515 °C,48 mL/min,94 gC3H8/gcat/h,ODH,"C3H8, O2, N2",Yes,"{'Conversion': 'Macroporous structure', 'Selectivity': 'Tetracoordinated boron species', 'Stability': 'Crystalline macroporous structure'}",91.5%,,,,20 h,20 h-1,,,,,,,,,10.1016/S1872-2067(20)63654-3,2020.0
MC-700,Porous Carbon,C,O,,{'propane conversion': '45.6%'},,"5 vol% propane, 95 vol% argon",600℃,,,PDH,"Propane, Argon",No,"{'Conversion': 'Surface chemical properties', 'Selectivity': 'Pore structure', 'Stability': 'Preparation method'}",73.9%,,,,8 h,0.125 h-1,,30.5%,,,,,,,10.1016/j.cattod.2022.06.022,2023.0
Hexagonal boron nitride,Metal-free,"B, N","B, N",,{'Propane conversion': '14%'},No deactivation reported,Propane:Oxygen,490℃,Varied,15-40 kg-cat s mol C3H8-1,ODH,"Propane, Oxygen, Nitrogen",Yes,"{'Selectivity': 'Catalyst composition', 'Stability': 'Catalyst composition'}",79%,,,,Stable for at least 32 hours,Stable for at least 32 h-1,0.3 atm,,3.6 ×10–7 mol C3H8 s–1 m–2 (BNNT),,,,,,10.1126/science.aaf7885,2016.0
Cu(0.05 wt%)/ZrO2-La2O3,Metal Oxide,"Cu, Zr, La, O",Zr,ZrO2,{'Propane conversion': 'N/A'},,C3H8:N2=40:60,550-625 ℃,,"
					",PDH,"C3H8, N2",No,"{'Selectivity': 'Structural composition', 'Stability': 'Structural composition'}",Above 90%,,,"Cu, La",240 h,240 h-1,,,,,,,,,10.1002/anie.201508731,2015.0
Pt-La2O3-CeO2-DSH,Metal Oxide,"Pt, La, Ce",Pt,Silica Oxide,{'Conversion of 4-nitrophenol': '94%'},0 h-1,,Room temperature,,,PDH,"4-nitrophenol, NaBH4",No,"{'Conversion': 'Structural Composition', 'Stability': 'Structural Composition'}",100%,,,,8 cycles,8 h-1,,,,,,,,,10.1002/aoc.4858,2019.0
PtZn/SiO2,Alloy,"Pt, Zn",Pt,Silica Oxide,{'propane conversion': '84%'},0.58%/h,"H2:C3H8 = 0:1, H2:C3H8 = 1:1, H2:C3H8 = 2:1",550°C,40 mL/min,11.4 g propane/g catalyst/hr,PDH,"Propane, Hydrogen, Argon",No,"{'Stability': 'Co-feeding Hydrogen', 'Conversion': 'Co-feeding Hydrogen'}",95%,Nanoparticulate Alloys,Impregnation Methods,Zn,Stable for 20 h,0.05 h-1,50 kPa,80%,11.4 g propane/g catalyst/hr,,,,,,10.1016/j.apcata.2023.119157,2023.0
Pt-Sn-K/Al2O3,Alloy,"Pt, Sn, K","Pt, Sn",Aluminum Oxide,{'Propane conversion': '60.1%'},,Propane:Oxygen - 0.709:0.091,973 K,,,PDH,"Propane, Hydrogen, Oxygen",No,"{'Conversion': 'Process Conditions', 'Selectivity': 'Process Conditions', 'Yield': 'Process Conditions'}",87.7%,Nanoparticulate Alloys,Impregnation Methods,K,,,,52.7%,,,,,,,10.1016/j.cep.2019.107608,2019.0
Pt/NaX,Metal,Pt,Pt,X-zeolite,{'Propane conversion': 'Higher with exterior Pt clusters'},No obvious deactivation,"10% N2, 90% C3H8",520-550℃,18-20 mL/min,20 mg,PDH,"N2, C3H8",No,"{'Conversion': 'Catalyst location', 'Selectivity': 'Catalyst location', 'Stability': 'Catalyst location'}",67%,,,,Stable for 12-18 h,Stable,,67%,,,,,,,10.1039/d1cy00738f,2021.0
Ga2O3/TiO2,Metal Oxide,"Ga, Ti",Ga,Titanium Oxide,{'Propane conversion': '32%'},,CO2/C3H8 = 2,600 ℃,,,ODH,"Propane, CO2",Yes,{'Conversion': 'Feed composition (presence of CO2)'},73%,,,,,,,,,,,,,,10.1016/j.jcat.2006.02.017,2006.0
Ir1-Ga2O3,Single Atom,"Ir, Ga, O",Ir,Al2O3,{'Propane conversion': '12%'},,C3H8/H2 = 5:4,575℃,78 mL/min,0.1 g,PDH,"C3H8, H2, Ar",No,"{'Conversion': 'Single atom doping', 'Selectivity': 'Single atom doping', 'Stability': 'Single atom doping'}",99%,,,,Neglectable change after 4h,0,,,,,,,,,10.1021/acscatal.0c05454,2021.0
Single-site Co2+/SiO2,Metal Oxide,"Co, O, Si",Co,Silica Oxide,{'Propane conversion': '4%'},,,550 °C,,3.3 m3 h-1 (kg catalyst)-1,PDH,Propane,No,"{'Selectivity': 'Single-site Co2+ active species', 'Stability': 'Single-site Co2+ active species'}",95%,,,,Stable over 24 h,1 h-1,,95%,0.66 h-1,,,,,,10.1016/j.jcat.2014.10.018,2015.0
PtSn/Mg(Al)O-sv,Alloy,"Pt, Sn",Pt,Mg(Al)O,{'propane conversion': '27.7%'},No deactivation observed over 20 h,,550℃,20 cm3/min,1.13 h-1,PDH,Propane,No,"{'Selectivity': 'Structural Composition', 'Conversion': 'Preparation Method', 'Stability': 'Preparation Method'}",96.6%,Nanoparticulate Alloys,Impregnation Methods,Sn,20 h,20 h-1,,,,,,,,,10.1016/j.cattod.2019.06.058,2020.0
5% Ga/HZSM-5 (Si/Al=40),Metal Oxide,Ga,Ga,HZSM-5,{'Propane conversion': '27.1%'},0.0046 min-1,CO2:C3H8:Ar = 1:1:8,550°C,150 mL/min,0.1 g,ODH,"CO2, C3H8, Ar",Yes,"{'Conversion': 'Catalyst composition', 'Selectivity': 'CO2 co-feeding', 'Stability': 'Catalyst support'}",40%,,,,0.0046 min-1,0.0046 h-1,,27.1%,0.615 mmol/g/min,,,,,,10.1016/j.apcata.2022.118795,2022.0
Pseudo-metal oxide (MeOx)/Al2O3,Metal Oxide,Me,"Me, O",Alumina,{},,H2/C3H8,973 K,,,PDH,"Propane, Hydrogen",No,"{'Conversion': 'Process Conditions', 'Yield': 'Process Conditions', 'Selectivity': 'Process Conditions'}",,,,,,,,73.4%,,,,,,,10.1016/j.cjche.2021.07.032,2022.0
Pt,Metal,Pt,Pt,,{'Propane conversion': 'N/A'},,,,,,PDH,Propane,No,"{'Conversion': 'Structural Composition', 'Selectivity': 'Structural Composition'}",,,,,,,,,,,,,,,10.1039/c0cp00341g,2011.0
Fe(x)/CaHAp,Metal Oxide,"Fe, Ca, P, O, H",Fe,Hydroxyapatite,{'Propane conversion': '18%'},,"6% propane, 3% oxygen, 91% nitrogen",550째C,,50 mg,ODH,"Propane, Oxygen, Nitrogen",Yes,"{'Selectivity': 'Low iron content', 'Conversion': 'Low iron content', 'Yield': 'Low iron content'}",90%,,,,,,,6.2%,,,,,,,10.1016/j.apcata.2010.08.043,2010.0
CrOx/Al2O3,Metal Oxide,"Cr, O",Cr,Al2O3,{'Propane conversion': '48%'},12% (20 min)^-1,Propane:CO2 - 1:1,615°C,100 N mL min^-1,40000 N mL mLcat^-1 h^-1,ODH,"Propane, CO2",Yes,"{'Conversion': 'Process Conditions', 'Stability': 'Structural Composition'}",90%,,,,6 h,1 h^-1,0.5 bar,41%,12 mol h^-1 kgcat^-1,,,,,,10.1021/acscatal.2c01374,2022.0
Pt nanoparticles,Metal,Pt,Pt,Calcined hydrotalcite,{'Propane conversion': '5-35%'},3.9-14 mg (g Pt)-1 ks-1,C3H8:H2 = 1:1 to 8:10,723-813 K,,WHSV = 23.6 h-1,PDH,"C3H8, H2",No,"{'Selectivity': 'Structural composition', 'Stability': 'Structural composition'}",51.9-95.8%,,,,3.9-14 mg (g Pt)-1 ks-1,3.9-14 h-1,1-8 kPa,51.9-95.8%,,,,,,,10.1021/acscatal.5b01423,2015.0
MoV0.33Te0.22Nb0.11Ox,Metal Oxide,"Mo, V, Te, Nb","Mo, V",Steatite,{'propane conversion': '27-38%'},,"propane:oxygen - 1:2-3, water - 0-30%",350-360°C,,,ODH,"propane, oxygen, water, nitrogen",Yes,"{'Selectivity': 'Water content in feed', 'Conversion': 'Water content in feed', 'Stability': 'Catalyst Composition'}",65-79%,,,"Te, Nb",11.7 g/(gcat h),11.7 h-1,,17.5-65%,,,,,,,10.1016/j.apcata.2004.02.019,2004.0
3-D Dispersed Boron Active Sites,Others,"B, Si",B,Borosilicate Zeolites,{'Propane conversion': '14-41%'},,,400-560℃,,94 gC3H8 gcat-1 h-1,ODH,"C3H8, O2",Yes,"{'Conversion': '3D Dispersion of Active Sites', 'Selectivity': '3D Dispersion of Active Sites'}",73-87%,,,,20 h,0.05 h-1,,80%,94 gC3H8 gcat-1 h-1,,,,,,10.1021/acscatal.3c00728,2023.0
Cr2O3/Al2O3,Metal Oxide,"Cr, Al",Cr,Alumina,{'Propane conversion': '50-90%'},0.005-0.05 g coke/g catalyst/min,Propane/Argon = 0.5-1,525-600℃,100-150 cm3/min,,PDH,"Propane, Argon",No,"{'Conversion': 'Structural Composition', 'Selectivity': 'Structural Composition', 'Stability': 'Structural Composition'}",80-90%,,,,,,0.5-1 bar,60-80%,,,,,,,10.1016/S0926-860X(03)00128-5,2003.0
Zn/Al2O3,Metal Oxide,"Zn, Al",Zn,Alumina,{'Propane conversion': '92%'},,15 mol% C3H8 in N2,823 K,0.93 L/h at STP,1.45 g,PDH,"Propane, Nitrogen",No,"{'Conversion': 'Preparation method', 'Selectivity': 'Preparation method'}",82%,,,,4 h,0.25 h^-1,,82%,1.3 mole/h/mole Zn,,,,,,10.1016/j.mcat.2020.111055,2020.0
Ga-Pt/SiO2,Alloy,"Ga, Pt","Pt, Ga",Silica,{'Propane conversion': '31.9%'},0.04 (h-1),20% C3H8 in Ar,550°C,50 mL/min,98.3 h-1,PDH,"C3H8, Ar",No,"{'Conversion': 'Structural Composition', 'Selectivity': 'Structural Composition', 'Stability': 'Structural Composition'}",>99%,Nanoparticulate Alloys,Surface Organometallic Chemistry,,20 h,0.04 (h-1),,>99%,31.5 g C3H6 g cat-1 h-1,,,,,,10.1021/jacs.8b05378,2018.0
PdZn alloy,Alloy,"Pd, Zn","Pd, Zn",Pd(111) and Pd(100) single crystal substrates,{'Propane conversion': '15%'},,PdZn 1:1 alloy,800 K,,,PDH,Propane,No,"{'Selectivity': 'Structural composition', 'Stability': 'Structural composition'}",98%,Intermetallic Compound,Chemical vapor deposition,,,,,,,,,,,,10.1021/acs.jpcc.2c01637,2022.0
Chromium(III) silicate,Metal Oxide,"Cr, Si",Cr,Silica Oxide,{'Propane conversion': '72%'},TOF decreased from 10.3 h-1 to 2.8 h-1 over 2 h,1:4 propane/argon,550 °C,10 mL/min,353 h-1,PDH,"Propane, Argon",No,"{'Conversion': 'Active site composition', 'Selectivity': 'Active site composition', 'Stability': 'Active site composition'}",72%,,,,46 (TON),0.021 (h-1),,72%,10 mL/min,,,,,,10.1021/ic502696n,2015.0
Cr/ZnAlLaO,Metal Oxide,"Cr, Zn, Al, La, O",Cr,ZnAlLaO,{'isobutane conversion': '52.44%'},,i-C4H10/O2 = 3.5,580 ℃,,200 mL g-1 h-1,ODH,"isobutane (i-C4H10), oxygen (O2)",Yes,"{'Selectivity': 'Structural Composition', 'Stability': 'Structural Composition'}",84.07%,,,La,10 h,0.1 h-1,,,,,,,,,10.1039/c4cy00990h,2015.0
Pt/θ-Al2O3,Metal,Pt,Pt,θ-Al2O3,{'propane conversion': '14.9-21.8%'},18-33%,H2/C3H8 = 2,575°C,90 ml/min,0.1 g,PDH,"C3H8, H2, Ar",No,"{'Selectivity': 'Addition of H2S', 'Stability': 'Addition of H2S'}",96%,,,,18-33%,0.0005-0.0009 h^-1,12 kPa,96%,,,,,,,10.1039/c8cy02393j,2019.0
(PtCoNi)(SnInGa)/CeO2,Alloy,"Pt, Co, Ni, Sn, In, Ga","Pt, Co, Ni",Ceria (CeO2),{'Propane conversion': '30%'},0.017-0.02 h-1,C3H8:CO2:He = 1:1:2,600℃,20 mL/min,100 mg catalyst,ODH,"C3H8, CO2, He",Yes,"{'Selectivity': 'Structural Composition', 'Stability': 'Structural Composition', 'Conversion': 'Structural Composition'}",90-94%,High-entropy intermetallics,Co-impregnation,"In, Ga",Stable for 50 hours,0.02 h-1,,27-28.2%,,,,,,,10.1038/s41467-022-32842-8,2022.0
1% Pt/KL,Metal,Pt,Pt,Zeolite L,{'Propane conversion': '28.2%'},28.2 to 15.9% over 220 min,,600℃,2.6 h-1 WHSV,2.6 h-1 WHSV,PDH,"Propane-d0, Propane-d8, Helium",No,"{'Conversion': 'Catalyst composition', 'Stability': 'Catalyst preparation method', 'Selectivity': 'Structural composition'}",41%,,,,220 min,0.0045 h-1,,,,,,,,,10.1016/j.apcata.2010.10.022,2010.0
Pt-Co bimetallic nanoparticles,Alloy,"Pt, Co",Pt,Silica,{'Initial propane conversion': '10-40%'},,"2.5% propane in N2, 2% propane, 1% H2 in N2",550℃,"
					",Varied between 0.01-0.07 g,PDH,"Propane, Nitrogen, Hydrogen (in some cases)",No,"{'Selectivity': 'Structural composition', 'Conversion': 'Structural composition'}",92-96%,Intermetallic compounds,Impregnation followed by heat treatment,Co,,,,92-96%,,,,,,,10.1021/acscatal.9b00549,2019.0
Pt1 and Ru1 single atoms anchored at B and N vacancies in h-BN,Single Atom,"Pt, Ru","Pt, Ru",h-BN,,,,,,,PDH,Propane,No,"{'Activity': 'Anchoring single atoms at vacancy sites', 'Stability': 'Anchoring single atoms at vacancy sites', 'Conversion': 'Structural composition'}",,,,,,,,,,,,,,,10.1002/cctc.202200133,2022.0
Ca-promoted Pt0.5-Ge1.5/Al2O3,Alloy,"Pt, Ge","Pt, Ge",Alumina,{'Propane conversion': '20.6%'},0.052 h-1,C3H8:H2:N2:Ar = 2:1:16.78:0.22,600℃,100 ml/min,50 mg,PDH,"C3H8, H2, N2, Ar",No,"{'Selectivity': 'Structural Composition', 'Stability': 'Structural Composition'}",98.5%,Intermetallic Compounds,Impregnation Methods,Ca,24 h,0.052 h-1,,98.5%,,,,,,,10.1016/j.cej.2020.126656,2021.0
7.5 VOx/γ-Al2O3ZrO2 (1:1),Metal Oxide,"V, Al, Zr, O",V,γ-Al2O3,{'propane conversion': '25%'},,,,,,ODH,"Propane, Oxygen",Yes,{'Selectivity': 'Structural Composition'},94%,,,,,,,,,,,,,,10.1007/s10904-022-02433-7,2022.0
VOx/TiO2,Metal Oxide,"V, Ti, O","V, O",Titanium Oxide,{'Propane conversion': '10%'},,Propane:N2,500 ℃,21 mL/min,2500 h-1,ODH,"Propane, N2",No,"{'Selectivity': 'Structural composition', 'Stability': 'Structural composition'}",92%,,,,10 cycles,,,,,,,,,,10.1002/anie.202005968,2020.0
Ga/HZSM-5,Metal Oxide,Ga,Ga,Zeolite (HZSM-5),"{'Propane conversion': 'N/A', 'Ga(III) to Ga(I)': '70%'}",,,550℃,,,PDH,"Propane, Hydrogen",No,"{'Conversion': 'Structural Composition', 'Selectivity': 'Structural Composition'}",,,,,,,,,,,,,,,10.1021/acscatal.3c01021,2023.0
Pt-H3PMo12O40-H3PO4,Metal Oxide,"Pt, P, Mo",Pt,Silica Oxide,{'propane conversion': '7.5%'},,C3H8/O2/H2/N2,200℃,,,ODH,"C3H8, O2, H2, N2",Yes,"{'Selectivity': 'Catalyst composition', 'Conversion': 'Process conditions'}",94%,,,Ag,,,,,,,,,,,10.1016/j.cattod.2014.07.018,2015.0
Single Pt atom anchored on graphene with mono vacancy V1,Single Atom,"Pt, C",Pt,Graphene with mono vacancy V1,{'Propane conversion': 'N/A'},,,,,,PDH,Propane,No,"{'Activity': 'Vacancy engineering of graphene support', 'Selectivity': 'Vacancy engineering of graphene support'}",,,,,,,,,,,,,,,10.1039/d1cp02631c,2021.0
Finned Zn-MFI zeolite encapsulated RhPt nanoparticle catalyst,Alloy,"Rh, Pt, Zn","Rh, Pt",Zeolite,{'Propane conversion': '48%'},,C3H8:CO2:N2:He = 6:6:1.5:16.5,600℃,30 mL/min,,ODH,"C3H8, CO2, N2, He",Yes,"{'Selectivity': 'Structural Composition', 'Conversion': 'Structural Composition', 'Propylene Yield': 'Structural Composition'}",60%,Nanoparticulate Alloys,In Situ Synthesis,Zn,,,,29%,,,,,,,10.1016/j.jechem.2023.01.055,2023.0
Protonic sites in zeolites,Protonic sites,H+,,"Zeolites (MFI, MOR, CHA)",{'Propane conversion': '<2%'},,,718-778 K,0.4-2.9 cm3/s,,PDH,"Propane, Hydrogen",No,"{'Selectivity': 'Avoiding formation of extrinsic carbonaceous deposits', 'Conversion': 'Avoiding formation of extrinsic carbonaceous deposits'}",,,,,,,,,,,,,,,10.1021/acs.jpcc.0c01808,2020.0
Cr(III)/SiO2-Al2O3,Metal Oxide,Cr,Cr,Silica-Alumina,{'Propane conversion': '5%'},,1/4 propane/Ar,550℃,10 mL/min,353 h-1,PDH,"Propane, Ar",No,"{'Conversion': 'Support Material', 'Stability': 'Structural Composition'}",70%,,,,2 h,51 h-1,,,,,,,,,10.1021/acs.organomet.6b00744,2017.0
Phosphine modified VOx/Al2O3,Metal Oxide,"V, O, Al, P",V,Alumina,{'Propane conversion': '73%'},"66% in 8 h, 9% per h",Propane:Nitrogen = 1:4,883 K,30 mL/min,1.0 g catalyst,PDH,"Propane, Nitrogen",No,"{'Stability': 'Structural Composition', 'Selectivity': 'Structural Composition'}",90-94%,,,P,Stable for 8 hours,0.083-1 h-1,,25-69%,,,,,,,10.1016/j.apcatb.2020.119089,2020.0
Silicalite-1 encapsulated iron nanocatalyst,Metal,Fe,Fe,Silicalite-1 zeolite,{'Methylene blue degradation efficiency': '100%'},7.9% activity loss after 5 cycles,,60°C,,500 mg/L,Neither,"Methylene Blue, Hydrogen Peroxide",Yes,"{'Conversion': 'Catalyst preparation method', 'Stability': 'Catalyst preparation method'}",,,,,7.9% activity loss after 5 cycles,,,,,,,,,,10.1016/j.cjche.2022.03.010,2023.0
VO2+,Metal Oxide,"V, O","V, O",,{'Propane conversion': '41%'},,,298K,,,ODH,"Propane, VO2+",Yes,"{'Conversion': 'Structural composition', 'Selectivity': 'Structural composition'}",100%,,,,,,,,,,,,,,10.1021/om030353h,2003.0
3.6% Pd-12% Zn/Al2O3,Alloy,"Pd, Zn",Pd,Aluminum Oxide,{'propane conversion': '12%'},Decreased by less than 1.5 times over 80 min,2.3% propane/Ar,550°C,20 ml min-1,503 mg,PDH,"Propane, Argon",No,"{'Selectivity': 'Structural Composition', 'Stability': 'Structural Composition'}",64%,Intermetallic Compounds,Impregnation Methods,Zn,Decreased by less than 2 times over 300 min,0.0067 h-1,,64%,11 mmol gPd-1 h-1,,,,,,10.1039/c5cp00222b,2015.0
Ethyl zinc(II) sites on silica,Metal,Zn,Zn,Silica,{'Propane conversion': '30%'},58% in 12 h,,550℃,10 mL/min,,PDH,"Propane, Argon",No,"{'Conversion': 'Structural composition', 'Stability': 'Preparation method'}",78%,,,,0.042 h-1,0.042 h-1,,,,,,,,,10.1016/j.jcat.2016.10.017,2017.0
Pt/1B-γ-Al2O3,Metal,Pt,Pt,γ-Al2O3,{'Propane conversion': '10-20%'},"40% loss in 4 h for unpromoted catalyst, 20% loss in 4 h for promoted catalyst",C3H8/H2/Ar = 1/1/3,600°C,,W/FC3H8 = 3.0 kgcat s molC3H8-1,PDH,"C3H8, H2, Ar",No,"{'Stability': 'Promoter', 'Selectivity': 'Promoter'}",98%,,,B,12 h,0.083 h-1,,,,,,,,,10.1021/acscatal.9b05548,2020.0
PtSn alloy clusters confined in MFI zeolite,Alloy,"Pt, Sn",Pt,MFI zeolite,{'Single-pass conversion': '103 times'},,,773 K,,,PDH,Propane,No,"{'Conversion': 'Structural composition', 'Stability': 'Support material'}",,Subnanometric clusters,Oxidative clustering and reductive transformation,,,,,,,,,,,"
					",10.1038/s41467-022-30522-1,2022.0
Ni-Cr/Al,Metal Oxide,"Ni, Cr, Al",Cr,Aluminum Oxide,{'propane conversion': '47%'},,C3H8:Ar = 1:9,823 K,20 ml/min,0.2 g,PDH,"C3H8, Ar",No,"{'Conversion': 'Structural Composition', 'Selectivity': 'Structural Composition'}",95%,,,Ni,3 h,0.33 h-1,,,,,,,,,10.1016/j.apcata.2016.05.007,2016.0
NiO,Metal Oxide,Ni,Ni,,{'propane conversion': '10-15%'},,,600℃,,,ODH,"propane, oxygen",Yes,{'Selectivity': 'Surface lattice oxygen'},61-92%,,,,,,,,,,,,,,10.1002/cphc.202200539,2023.0
PtZn/0.02TS-170,Alloy,"Pt, Zn","Pt, Zn",Titanium Silicon Zeolite,{'propane conversion': '54.5%'},0.0158 h-1,C3H8/H2/N2 = 1/1/4,600℃,,24 h-1,PDH,"C3H8, H2, N2",No,"{'Conversion': 'Structural Composition', 'Stability': 'Structural Composition'}",96.8%,Nanoparticulate Alloys,Impregnation Methods,Ti,96.8 h,0.0158 h-1,,96.8%,58.09 molC3H6 gPt-1 h-1,,,,,,10.1039/d1cy00470k,2021.0
5Co1.6Fe/Al2O3,Metal Oxide,"Co, Fe",Co,Al2O3,{'Propane conversion': '22.4%'},1 mg gcat-1 min-1,C3H8:N2 = 4:21,590°C,25 mL/min,4.7 gC3H8 gcat-1 h-1,PDH,"C3H8, N2",No,"{'Conversion': 'Structural Composition', 'Selectivity': 'Structural Composition', 'Stability': 'Structural Composition'}",97.3%,,,Fe,14 h,14 h-1,,97.3%,,,,,,,10.1039/d0nj00381f,2020.0
Ag@Pt,Alloy,"Ag, Pt",Pt,,{'H2 conversion': '4.27%'},,,,,,ODH,"H2, O2, C3H6",Yes,"{'Conversion': 'Alloying Pt with Ag', 'Selectivity': 'Alloying Pt with Ag'}",,Core-shell nanoparticles,,Ag,,,,,,,,,,,10.1021/acs.jpcc.5b03733,2015.0
Pt/Al2O3,Metal,Pt,Pt,Al2O3,{'propane conversion': '7%'},"8.23 x 10-5 (gcoke gPt-1 s-1), 7.29 x 10-5 (gcoke gPt-1 s-1), 7.14 x 10-5 (gcoke gPt-1 s-1), 6.86 x 10-5 (gcoke gPt-1 s-1), 6.77 x 10-5 (gcoke gPt-1 s-1)",C3H8/H2/H2O/Ar = 3/12/X/(100 - X),450℃,200 ml/min,WHSVpropane = 7.1 h-1,PDH,"C3H8, H2, H2O, Ar",No,"{'Conversion': 'Process Conditions', 'Stability': 'Process Conditions'}",60%,,,,,,1.5 kPa,,,,,,,,10.1039/c5cy00230c,2015.0
VOx/In2O3,Metal Oxide,"V, In",V,In2O3,{'propane conversion': '3.3%'},,C3H8/CO2 = 1,350-540℃,,18000 mL g-1 h-1,ODH,"C3H8, CO2",Yes,"{'Selectivity': 'Incorporation of VOx species', 'Stability': 'Incorporation of VOx species'}",73%,,,,10 h,0.1 h-1,,73%,,,,,,,10.1021/acscatal.2c02099,2022.0
Aluminum nitride (AlN) and gallium-doped aluminum nitride (Ga/AlN),Metal Nitride,"Al, N, Ga","Al, N",,{'N/A': 'N/A'},,,,,,PDH,Propane,No,"{'Activity': 'Intrinsic material properties', 'Mechanistic Understanding': 'DFT Calculations and Microkinetic Modeling'}",,,,,,,,,,,,,,,10.1039/d2cy02173k,2023.0
Zn-ZSM-5,Metal Oxide,Zn,Zn,ZSM-5 zeolite,{'Propane conversion': 'Not specified'},Not specified,Not specified,Not specified,Not specified,Not specified,PDH,Propane,No,"{'Conversion': 'Catalyst composition', 'Selectivity': 'Catalyst composition'}",Not specified,,,,Not specified,Not specified,Not specified,Not specified,Not specified,,,,,,10.1016/0926-860X(94)00243-6,1995.0
Ni-Sn/SiO2,Alloy,"Ni, Sn",Ni,Silica Oxide,{'Propane conversion': 'N/A'},,20% C3H8 in Ar,630-800 K,50 sccm,,PDH,"Propane, Argon",No,"{'Selectivity': 'Structural Composition', 'Conversion': 'Structural Composition'}",,Nanoparticulate Alloys,Impregnation Methods,Sn,,,,,,,,,,,10.1002/cctc.202101546,2022.0
