Repository: Invalid-Null/AutomaticReviewGenerationData

File: ExtractInfo/AllCleanedResult.csv (part 1 of 7)
,Name,Type,CompositionElements,ActiveSpeciesElements,SupportMaterial,ConversionTypes,DeactivationRates,FeedCompositionAndRatios,ReactionTemperature,InletFlowRate,CatalystLoadingOrGHSV,TypeIdentify,FeedGasComposition,ContainsOxidizingAgent,Enhancement,Selectivity,StructureType,PreparationMethod,PromoterElements,StabilityOriginal,ConvertedStability,PropanePartialPressure,PropyleneYield,PropaneProductionRate,PropaneConversion,ThermalConductivity,PropeneYield,PropeneProductionRate,TurnoverFrequency,DOI,Year,ConversionRate
0,Cr/Al2O3,Metal Oxide,"Cr, Al",Cr,Aluminum Oxide,{'propane conversion': 'N/A'},"0.048 (h-1), 0.038 h-1 (Cr/Al2O3-fresh), 0.018 h-1 (Cr/Al2O3-500), 0.006 h-1 (Cr/Al2O3-600), 0.001 h-1 (Cr/Al2O3-700), 0.001 h-1 (Cr/Al2O3-800), 0.55 h-1 (fresh), 0.10 h-1 (700°C H2 pretreatment), 0.045 h-1 (fresh catalyst), 0.009 h-1 (700°C H2 pretreated), 0.013 h-1",N2/C3H8 = 19:1,853.15,20.0,6000 mL/h/g,PDH,"N2, C3H8",False,"{'Stability': 'Preparation Method', 'Selectivity': 'Structural Composition'}",,,,,,,,,,,,,,,10.1016/j.mcat.2020.111052,2020.0,
1,Ru single atom anchored at N vacancy on hexagonal boron nitride (h-BN),Single Atom,Ru,Ru,Boron-based,{'Propane conversion': 'N/A'},,,,,,PDH,Propane,False,"{'Stability': 'Structural composition', 'Activity': 'Structural composition'}",,,,,,,,,,,,,,,10.1002/cctc.202200465,2022.0,
2,Rh(111),Metal,Rh,Rh,,{'propane conversion': 'N/A'},Fast deep-dehydrogenation in early stage,1:1 propane:hydrogen,873.0,,,PDH,"Propane, Hydrogen",False,"{'Selectivity': 'Structural composition', 'Stability': 'Structural composition'}",47.0,,,,,,,,,,,,,,10.1016/j.cattod.2022.06.034,2023.0,
3,Low-silica proton-form FAU zeolites,Others,"Si, Al, O, H, Na",H,Zeolites,{'Propane conversion': '<1%'},,H2/C3H8/Ar/He = 3/3/1.5/60,818893.0,67.5,3600 cm3C3H8·gcat-1·h-1,PDH,"H2, C3H8, Ar, He",False,"{'Conversion': 'Structural composition', 'Stability': 'Structural composition'}",,,,,,,,,,,,,,,10.1021/jacs.2c01022,2022.0,1.0
4,Pt–In/Mg(Pt)(In)(Al)Ox,Alloy,"Pt, In, Mg, Al, O","Pt, In",Others,{'propane conversion': 'N/A'},,,873.15,,,PDH,propane,False,"{'Conversion': 'Structural Composition', 'Stability': 'Structural Composition'}",,Nanoparticulate Alloys,In Situ Synthesis,In,,,,,,,,,,,10.1039/c5cy01274k,2016.0,
5,Ce0.9W0.1Ox solid oxygen carrier,Metal Oxide,"Ce, W, O","Ce, W",,{'propane conversion': 'N/A'},,,,,,ODH,"propane, nitrogen, oxygen",True,"{'Conversion': 'Process Conditions', 'Selectivity': 'Process Conditions'}",,,,,,,,,,,,,,,10.1021/op050020r,2005.0,
6,Platinum,Metal,Pt,Pt,,{'propane conversion': '78.3%'},,,923.15,100.0,,PDH,C3H8,False,{'Selectivity': 'Reaction Temperature'},85.0,,,,,,,,,,,,,,10.1021/jp710141c,2008.0,78.3
7,Pt-Sn/Mg(Al)O,Alloy,"Pt, Sn",Pt,Others,{'Propane conversion': '90-95%'},1.67x10^-5 s^-1,,833.15,,8 h^-1,PDH,"C3H8, H2O",False,"{'Selectivity': 'Structural Composition', 'Stability': 'Structural Composition'}",95.0,Nanoparticulate Alloys,Impregnation Methods,Sn,8 h,0.125,300.0,,,,,,,,10.1016/j.apcata.2016.02.009,2016.0,95.0
8,Pt-Sn/SAPO-34,Alloy,"Pt, Sn",Pt,Others,{'propane conversion': '34.8%'},2.4% at 600C steaming,H2/C3H8 = 0.25,858.15,,,PDH,"H2, C3H8",False,"{'Stability': 'Support Material', 'Conversion': 'Support Material', 'Selectivity': 'Support Material'}",67.2,Nanoparticulate Alloys,Impregnation Methods,Sn,60% drop after 8h,0.025,,67.2,,,,,,,10.1016/j.jiec.2010.07.002,2010.0,34.8
9,13 wt% Cr/Al2O3,Metal Oxide,"Cr, Al",Cr,Aluminum Oxide,{'propane conversion': '56%'},,,823.15,22.0,,PDH,"propane, helium",False,"{'Conversion': 'amount and type of coke deposits', 'Selectivity': 'Structural Composition', 'Stability': 'amount and type of coke deposits'}",87.0,,,,,,,,,,,,,,10.1039/b414427a,2005.0,56.0
10,Co/H-ZSM5,Metal,Co,Co,Zeolites,{'Propane conversion': '11%'},,20% C3H8/He,773.0,,,PDH,"C3H8, He",False,"{'Conversion': 'Active species', 'Selectivity': 'Active species'}",18.8,,,,,,,41.6,,,,,,,10.1021/jp002102h,2001.0,11.0
11,PtSn/Al2O3,Alloy,"Pt, Sn","Pt, Sn",Aluminum Oxide,{'N/A': 'N/A'},,,,,,PDH,Propane,False,{'Stability': 'Separating deactivation from main reaction kinetics'},,,,,,,,,,,,,,,10.1016/S0926-860X(97)00233-0,1998.0,
12,Ga/ZSM-5,Metal Oxide,Ga,Ga,Zeolites,{'Propane conversion': '7-19%'},,C3H8:He = 1:19 to 5:95,823.0,,11.8 g C3H8/(g catalyst h),PDH,"C3H8, He",False,"{'Conversion': 'Addition of steam', 'Stability': 'Addition of steam'}",85.0,,,,4 h,0.28,5.0,85.0,1.06-1.19 mole H2/mole C3H8,,,,,,10.1002/anie.200702463,2007.0,19.0
13,Pt-3K@KA,Metal,Pt,Pt,Zeolites,{'Oxygen conversion': '83.5%'},,C3H6/C3H8/H2/O2=20/12/4/1,823.0,,,ODH,"C3H6, C3H8, H2, O2",True,"{'Selectivity': 'Surface modification', 'Stability': 'Encapsulation'}",98.5,,,,100 h,0.01,,,,,,,,,10.1002/anie.201805150,2018.0,83.5
14,Fe2-C2N,Others,Fe,Fe,Others,{'Propane conversion': 'N/A'},,,,,,PDH,Propane,False,"{'Activity': 'Structural Composition', 'Selectivity': 'Structural Composition'}",,,,,,,,,,,,,,,10.1039/d3cp03204c,2023.0,
15,Chromium oxide/alumina,Metal Oxide,"Cr, Al",Cr,Aluminum Oxide,{'Propane conversion': '28-62%'},12.5-45.1% after 80 min,,600873.0,24.0,1.0 g,PDH,Propane,False,"{'Stability': 'Structural composition', 'Conversion': 'Structural composition'}",73.0,,,,3.6-45.1% decrease after 80 min,0.056,,51.0,,,,,,,10.1016/S0926-860X(98)00344-5,1999.0,62.0
16,Pt3Mo,Alloy,"Pt, Mo","Pt, Mo",,{'Propane conversion': 'N/A'},,,,,,PDH,Propane,False,"{'Conversion': 'Structural Composition', 'Selectivity': 'Structural Composition'}",,Others,,Mo,,,,,,,,,,,10.1021/acsomega.3c02675,2023.0,
17,Pt/Ga0.1Al1.9O3 and Pt/Ga0.5Al1.5O3,Metal Oxide,"Pt, Ga, Al","Pt, Ga",Aluminum Oxide,{'Propane conversion': '70%'},,,823.15,20.0,1.4 h-1,PDH,"Propane, Nitrogen",False,"{'Conversion': 'Synergistic effect between Pt and Ga species', 'Stability': 'Regeneration by air oxidation'}",85.0,,,,140 min,1.78,,,,,,,,,10.1021/acs.jpcc.2c04072,2022.0,70.0
18,Cs2.5H6x-yM1-xPV1MxMo11-xO40,Metal Oxide,"Cs, H, P, V, Mo, O, M (Co, Fe, Ga, Ni, Sb, Zn)","V, Mo, M (Co, Fe, Ga, Ni, Sb, Zn)",,{'Propane conversion': '5-10%'},,,623.15,,,ODH,"Propane, Oxygen, Helium",True,"{'Selectivity': 'Composition', 'Conversion': 'Composition'}",80.0,,,,,,,,,,,,,,10.1016/S0920-5861(03)00154-8,2003.0,10.0
19,Palladium,Metal,Pd,Pd,,{'N/A': 'N/A'},,,,,,PDH,Propane,False,{'Conversion': 'Surface species'},,,,,,,,,,,,,,,10.1021/acs.jpcc.9b11424,2020.0,
20,Bulk molybdenum carbide (Mo2C),Metal,"Mo, C",Mo,,{'Propane conversion': '2-12.9%'},,C3H8/H2/N2 = 25/55/20,773.15,,GHSV = 5000 mL g-1 h-1,PDH,"C3H8, H2, N2",False,"{'Selectivity': 'V-doping, addition of mild oxidants', 'Conversion': 'V-doping', 'Stability': 'Addition of mild oxidants, process conditions'}",60.0,,,,10 h,0.1,,13.6,10.2-14.9 μmol g-1 min-1,,,,,,10.1002/chem.201302420,2013.0,12.9
21,ZSM-5(R2),Others,,"Al, Si",Silica Oxide,{'Propane conversion': '40.1%'},"8.8% (1 h), 51.6% (12 h)",n-pentane,773.15,,3.7 h^-1,PDH,"n-pentane, N2",False,"{'Conversion': 'High temperature regeneration', 'Selectivity': 'High temperature regeneration'}",57.0,,,,12 h,0.083,2.0,25.6,,,,,,,10.1016/j.apcata.2017.06.013,2017.0,40.1
22,V-based oxygen carrier,Metal Oxide,V,,Aluminum Oxide,{'Propane conversion': '9.69-10%'},,"50% propane, 50% N2",813.15,40.0,,ODH,"Propane, Nitrogen",False,"{'Selectivity': 'Catalyst composition', 'Conversion': 'Catalyst composition', 'Stability': 'Catalyst composition'}",95.0,,,,6 min,0.1,,9.2,40 mL/min,,,,,,10.1016/j.cep.2020.108137,2020.0,10.0
23,Co-Sn/NC,Alloy,"Co, Sn",Co,Carbon-based,{'Propane conversion': '15%'},,,723.15,60.0,,PDH,"10 vol% C3H8, N2 balance gas",False,"{'Conversion': 'Microwave irradiation', 'Selectivity': 'Addition of Sn promoter', 'Stability': 'Structural composition'}",80.0,Nanoparticulate Alloys,Hydrothermal & Solvothermal Methods,Sn,180 min,3.0,,,,,,,,,10.1002/cctc.202001640,2021.0,15.0
24,Pt-Sn/BN,Alloy,"Pt, Sn","Pt, Sn",Boron-based,{'propane conversion': '48.9%'},,C3H8/Air = 8/2,873.15,23.75,WHSV = 6.8 h-1,ODH,"C3H8, Air",True,"{'Selectivity': 'Alloy structure', 'Conversion': 'Alloy structure', 'Stability': 'Support material'}",78.2,Nanoparticulate Alloys,Impregnation Methods,,0.58,0.58,,38.3,,,,,,,10.1016/j.cej.2007.11.009,2008.0,48.9
25,Vanadium oxide supported on silica and alumina,Metal Oxide,V,V,Silica Oxide,{'Propane conversion': 'N/A'},,C3H8:N2=1:4,773.0,,0.5 g catalyst,PDH,"C3H8, N2",False,"{'Activity': 'Preparation method (ALD vs impregnation)', 'Dispersion': 'Preparation method (ALD vs impregnation)', 'Reducibility': 'Preparation method (ALD vs impregnation)', 'Acidity': 'Preparation method (ALD vs impregnation)'}",,,,,,,,,,,,,,,10.1016/S0926-860X(01)00975-9,2002.0,
26,Pt-Sn/γ-Al2O3,Alloy,"Pt, Sn",Pt,Aluminum Oxide,{'Propane conversion': '19.0-35.5%'},,"H2/C3H8 = 0.8, H2O/C3H8 = 0-2",818878.0,76.15,0.1 g,PDH,"C3H8, H2, H2O",False,"{'Conversion': 'Structural Composition', 'Stability': 'Structural Composition'}",99.0,Nanoparticulate Alloys,Impregnation Methods,Sn,,,,,,,,,,,10.1016/j.cej.2014.09.107,2015.0,35.5
27,Mesoporous carbons,Others,C,,,{'Propane conversion': '35.7%'},7.6% over 600 min,Propane:Nitrogen = 1:19,873.15,20.0,6000 mL/(gcat·h),PDH,"Propane, Nitrogen",False,"{'Selectivity': 'Structural composition', 'Conversion': 'Structural composition', 'Stability': 'Structural composition'}",85.6,,,,Decreased from 35.7% to 28.1% over 600 min,0.001,,30.5,,,,,,,10.1016/S1872-2067(19)63334-6,2019.0,35.7
28,Ce0.89Cr0.02Fe0.09O2,Metal Oxide,"Ce, Cr, Fe","Ce, Cr, Fe",,{'propane conversion': '98%'},,C3H8/C3H6/H2 (5:1:1 v/v),823.15,50.0,,ODH,"C3H8, C3H6, H2, N2, O2",True,"{'Selectivity': 'Structural composition', 'Stability': 'Structural composition'}",98.0,,,,66 h,1.0,,,,,,,,,10.1002/chem.200601588,2007.0,98.0
29,PtZnALD/SiO2,Alloy,"Pt, Zn","Pt, Zn",Silica Oxide,{'propane conversion': '53%'},7.5% over 12 hours,,873.15,50.0,6000 mL/g/h,PDH,"C3H8, He",False,"{'Selectivity': 'Structural Composition', 'Stability': 'Preparation Method', 'Conversion': 'Structural Composition'}",97.0,Nanoparticulate Alloys,Surface & Support Methods,,7.5% deactivation over 12 hours,0.0625,,,,,,,,,10.1039/d0cy01528h,2021.0,53.0
30,Ga-MFI (nSH),Metal Oxide,Ga,Ga,Zeolites,{'Propane conversion': '9'},14-22,"10 vol% propane, 90 vol% N2",550.0,,,PDH,"Propane, N2",False,"{'Conversion': 'Lewis acid site strength', 'Selectivity': 'Synergy between Brønsted and Lewis acid sites', 'Stability': 'Structural composition'}",,,,,Stable for 4 h,,,,,,,,,,10.1016/j.cattod.2023.114437,2024.0,
31,"ZrO2-based catalysts doped with La, Y, Sm, Ca, Mg, Li",Metal Oxide,"Zr, La, Y, Sm, Ca, Mg, Li",Zr,,{'Propane conversion': '10%'},,Propane : N2 = 4 : 6,823.15,80.0,,PDH,"Propane, N2",False,"{'Selectivity': 'Structural composition', 'Conversion': 'Structural composition'}",100.0,,,"La, Y, Sm, Ca, Mg, Li",,,,,,,,,,,10.1039/c7cy01583f,2017.0,10.0
32,PtSn/Al2O3 sheet,Alloy,"Pt, Sn",Pt,Aluminum Oxide,{'Propane conversion': '48.7%'},0.007 h-1,C3H8:H2:N2 = 1:1.25:4,863.15,,9.4 h-1,PDH,"C3H8, H2, N2",False,"{'Selectivity': 'Structural composition', 'Conversion': 'Structural composition', 'Stability': 'Structural composition'}",99.1,Others,Impregnation Methods,Sn,0.17% decrease per hour,0.007,16.2,99.1,,,,,,,10.1002/anie.201507119,2015.0,48.7
33,Zn-modified Pt/Al2O3 nanocatalyst,Alloy,"Zn, Pt",Pt,Aluminum Oxide,{'Propane conversion': '38.3%'},,C3H8:O2=2:1,673.15,110.0,,ODH,"Propane, Oxygen",True,"{'Stability': 'Structural Composition', 'Selectivity': 'Structural Composition'}",12.5,Nanoparticulate Alloys,Impregnation Methods,,4 h,0.25,,4.8,23.1 μmol g-1 s-1,,,,,,10.1016/j.ces.2023.118745,2023.0,38.3
34,Pd-doped Cu(111) surface,Alloy,"Cu, Pd",Pd,,{'Propane conversion': 'N/A'},,,800.0,,,PDH,Propane,False,"{'Activity': 'Structural Composition', 'Selectivity': 'Structural Composition'}",,Single-atom Alloys,,,,,,,,,,,,,10.1039/c6ra15038a,2016.0,
35,Co/Al2O3-NR,Metal Oxide,"Co, Al, O",Co,Aluminum Oxide,{'propane conversion': '40.2%'},0.15 h-1,C3H8:N2 = 1:19,853.15,20.0,0.2 g,PDH,"C3H8, N2",False,"{'Selectivity': 'Structural composition', 'Stability': 'Structural composition'}",97.5,,,,0.15 h-1,0.15,,39.2,,,,,,,10.3390/catal13050807,2023.0,40.2
36,Pt/Fe-3,Single Atom,"Pt, Fe",Pt,Zeolites,{'Propane conversion': '47.5%'},No significant deactivation,C3H8/N2 = 25/75,853.15,,WHSV = 60 h-1,PDH,"C3H8, N2",False,"{'Stability': 'Structural composition', 'Conversion': 'Structural composition', 'Propylene Yield': 'Structural composition'}",96.2,,,,3 days,72.0,,,,,,,,,10.1021/acscatal.2c05042,2023.0,47.5
37,2D Ru-Pc,Single Atom,Ru,Ru,Others,{},,,623.15,,,PDH,Propane,False,"{'Selectivity': 'Structural composition', 'Activity': 'Structural composition'}",90.0,,,,,,,,,,,,,,10.1021/acs.jpcc.8b12274,2019.0,
38,"VOx/SiO2, VOx/MCM-41, VOx/MCM-48",Metal Oxide,V,V,Silica Oxide,{'Propane conversion': '2-10%'},,"C3H8/O2/Ne = 40/20/40, C3H8/N2O/Ne = 40/40/20",773.0,,,ODH,"C3H8, O2, N2O, Ne",True,"{'Selectivity': 'Oxidizing agent (N2O vs O2)', 'Conversion': 'Oxidizing agent (N2O vs O2)'}",95.0,,,,,,,,,,,,,,10.1021/jp070747c,2007.0,10.0
39,Pt-Sn/MgAl2O4,Alloy,"Pt, Sn",Pt,Oxides,{'Propane conversion': '33%'},3% per cycle,Hydrogen-to-propane molar ratio of 0.8,848.15,76.15,0.1 g,PDH,"Propane, Hydrogen, Argon",False,{'Stability': 'Catalyst preparation method'},99.0,Nanoparticulate Alloys,Impregnation Methods,Sn,10 cycles,10.0,,,,,,,,,10.1016/j.catcom.2016.06.005,2016.0,33.0
40,Pt1Fe7/S-1,Alloy,"Pt, Fe","Pt, Fe",Silica Oxide,{'Propane conversion': '47.1%'},47.1 to 38.4% over 200 min,"C3H8/N2 = 1/7, CO2/C3H8 = 0.2",823.15,,0.15 g,PDH,"C3H8, N2, CO2",True,"{'Selectivity': 'Structural Composition', 'Stability': 'Structural Composition'}",90.8,Intermetallic Compounds,Impregnation Methods,,200 min,0.005,,,,,,,,,10.1021/acscatal.2c00649,2022.0,47.1
41,PtSn/TS-1,Alloy,"Pt, Sn","Pt, Sn",Zeolites,{'Propane conversion': '53.5%'},0.22-0.58%/h,C3H8:H2:N2 = 1:1:4,863.0,,WHSV 3 h-1,PDH,"C3H8, H2, N2",False,"{'Conversion': 'Structural Composition', 'Selectivity': 'Structural Composition', 'Stability': 'Structural Composition'}",90.0,Nanoparticulate Alloys,Impregnation Methods,Ti,47.7% after 7 h,6.8,,48.15,,,,,,,10.1016/j.jcat.2017.05.024,2017.0,53.5
42,Fe-MFI zeolite,Metal,Fe,Fe,Zeolites,{'propane conversion': '23.6%'},,,,,,PDH,"propane, argon",False,"{'Conversion': 'preparation method', 'Selectivity': 'structural composition', 'Stability': 'structural composition'}",90.5,,,,45 h,1.0,,,,,,,,,10.1021/acs.cgd.2c01479,2023.0,23.6
43,0.5Pt3.5In/Al2O3,Alloy,"Pt, In",Pt,Aluminum Oxide,{'propane conversion': '20%'},0.00078 h-1,,873.15,30.0,,PDH,"C3H8, H2, He",False,{'Stability': 'Structural Composition'},90.0,Intermetallic Compounds,Impregnation Methods,In,0.00078 h-1,0.00078,,,,,,,,,10.1016/j.jechem.2023.04.019,2023.0,20.0
44,ZnO/HZSM-5(160),Metal Oxide,Zn,Zn,Zeolites,{'Propane conversion': '41.5%'},,CO2/C3H8 = 0.5,873.15,20.0,200 mg,ODH,"Propane, CO2, N2",True,"{'Stability': 'Structural composition', 'Selectivity': 'Structural composition'}",62.1,,,,30 h,1.25,,25.8,,,,,,,10.1016/j.cattod.2009.05.011,2009.0,41.5
45,La2O3-ZrO2 and Y2O3-ZrO2,Metal Oxide,"La, Zr, O, Y",Zr,Others,{'Propane conversion': '10%'},,40% propane in N2,848.15,80.0,1.57-9.43 h-1,PDH,"Propane, Nitrogen",False,"{'Conversion': 'Process Conditions', 'Selectivity': 'Structural Composition', 'Stability': 'Structural Composition'}",99.0,,,"La, Y",60 cycles,,,99.0,0.09-1.07 mmol/gcat/min,,,,,,10.1016/j.jcat.2017.02.016,2017.0,10.0
46,Amorphous GaN on MCM-41,Metal,"Ga, N","Ga, N",Silica Oxide,{'propane conversion': '22.62%'},,,823.15,9.5,1.0 h-1,PDH,"C3H8, N2",False,"{'Conversion': 'Catalyst preparation method', 'Selectivity': 'Catalyst preparation method', 'Stability': 'Catalyst preparation method'}",85.3,,,,22 h,0.045,,19.3,,,,,,,10.1002/cctc.202200406,2022.0,22.62
47,K-PtSn@MFI,Alloy,"Pt, Sn",Pt,Zeolites,{'Propane conversion': '67%'},No obvious deactivation,Propane/N2 = 5 ml/min / 16 ml/min,873.15,21.0,320 mg catalyst,PDH,"Propane, N2",False,"{'Selectivity': 'Structural composition', 'Stability': 'Structural composition'}",90.0,Others,Other Solution-Based Methods,"Sn, K",Stable for 3 reaction-regeneration cycles,,,,,,,,,,10.1038/s41563-019-0412-6,2019.0,67.0
48,1Pt3Fe@S-1,Alloy,"Pt, Fe","Pt, Fe",Zeolites,{'Propane Conversion': '59%'},0.010 h-1,C3H8/N2 = 1:7,823.15,,0.15 g catalyst,PDH,"C3H8, N2",False,"{'Selectivity': 'Structural Composition', 'Stability': 'Structural Composition', 'Conversion': 'Structural Composition'}",91.0,Nanoparticulate Alloys,In Situ Synthesis,,54% conversion after 280 min,0.004,,99.0,,,,,,,10.1016/j.ces.2023.118748,2023.0,
49,Fe-Ni/CeO2,Alloy,"Fe, Ni","Fe, Ni",Oxides,{'Propane Conversion': '58%'},,1:1 CO2:C3H8,823.0,,,ODH,"CO2, C3H8",True,"{'Selectivity': 'Structural Composition', 'Conversion': 'Structural Composition'}",58.0,Nanoparticulate Alloys,Impregnation Methods,Ce,,,,,,,,,,,10.1038/s41570-019-0128-9,2019.0,
50,VSiBeta,Metal Oxide,"V, Si",V,Zeolites,{'Propane conversion': '37.76%'},12.3% coke,5 vol% propane in nitrogen,873.15,20.0,,PDH,"Propane, Nitrogen",False,"{'Conversion': 'Structural Composition', 'Selectivity': 'Structural Composition', 'Stability': 'Structural Composition'}",88.35,,,,6 h,1.0,,33.36,,,,,,,10.1016/S1872-2067(19)63444-3,2020.0,37.76
51,Ni and Pd doped CeO2,Metal Oxide,"Ce, O, Ni, Pd","Ni, Pd",,,,,773.0,,,ODH,"C3H8, HCl",True,"{'Conversion': 'Structural Composition', 'Selectivity': 'Structural Composition'}",,,,,,,,,,,,,,,10.3389/fchem.2023.1133865_full,,
52,1 wt% Pt/CeO2,Metal,"Pt, Ce, O",Pt,Others,{'Propane conversion': '10-30%'},,"2.5% C3H8, 2.5% H2",823.15,,,PDH,"Propane (C3H8), Hydrogen (H2), Nitrogen (N2)",False,{'Selectivity': 'Structural composition'},94.0,,,,,,,,,,,,,,10.1016/j.cattod.2020.06.075,2021.0,30.0
53,Cobalt supported on alumina nano-sheet (Co/Al2O3-NS),Metal Oxide,"Co, Al",Co,Aluminum Oxide,{'propane conversion': '31%'},0.40 mg/gcat.min,C3H8:He = 1:10,873.15,30.0,0.3 g catalyst,PDH,"C3H8, He",False,"{'Selectivity': 'Structural Composition', 'Stability': 'Structural Composition'}",81.0,,,,5 h,1.0,,81.0,,,,,,,10.1002/cctc.201900924,2019.0,31.0
54,Pt-Sn/xCeZr-Al,Alloy,"Pt, Sn, Ce, Zr, Al","Pt, Sn",Aluminum Oxide,{'Propane conversion': '51.7-81.6%'},60.5-81.6% over 240 min,,873.15,,150 mg,PDH,"N2, C3H8",False,"{'Selectivity': 'Structural Composition', 'Stability': 'Structural Composition'}",92.5,Nanoparticulate Alloys,Impregnation Methods,"Ce, Zr",240 min,0.004,,,,,,,,,10.1016/j.apcata.2012.07.022,2012.0,81.6
55,Pt/Al2O3 and Pt-Sn/Al2O3,Alloy,"Pt, Sn",Pt,Aluminum Oxide,{'Propane conversion': '10-90%'},,"100% propane, 75% propane, 25% H2, 50% propane, 50% H2, 25% propane, 75% H2",873.15,9.0,,PDH,"Propane, Hydrogen",False,"{'Conversion': 'Structural Composition', 'Selectivity': 'Structural Composition', 'Stability': 'Structural Composition'}",91.0,Nanoparticulate Alloys,Impregnation Methods,Sn,,,,,,,,,,,10.1039/c3cp50646k,2013.0,90.0
56,10Ni20Cr-O,Metal Oxide,"Ni, Cr",Cr,Others,{'propane conversion': '34%'},,C3H8/O2/N2 = 5:0.5:94.5,823.15,,,PDH,"C3H8, O2, N2",True,"{'Stability': 'Structural Composition', 'Conversion': 'Structural Composition', 'Selectivity': 'Structural Composition'}",90.0,,,Ni,no deactivation in 20 hours,,,,,,,,,,10.1039/d2cy01561g,2023.0,34.0
57,4V/13Ti/SBA-15,Metal Oxide,"V, Ti",V,Others,{'propane conversion': '6-9%'},,C3H8:O2 = 2:1,773.15,100.0,,ODH,"C3H8, O2",True,"{'Selectivity': 'Structural Composition', 'Conversion': 'Structural Composition', 'Stability': 'Structural Composition'}",92.0,,,Ti,6-10 h,1.0,,92.0,6-9 kg kgcat-1 h-1,,,,,,10.1039/c3cy00625e,2014.0,9.0
58,Pt-Sn/SBA-15,Alloy,"Pt, Sn","Pt, Sn",Silica Oxide,{'propane conversion': '40%'},0.09 h-1,C3H8/H2 = 1/1,873.15,50.0,50 mg,PDH,"C3H8, H2, N2",False,"{'Conversion': 'Structural Composition', 'Selectivity': 'Structural Composition', 'Stability': 'Structural Composition'}",92.0,Nanoparticulate Alloys,Impregnation Methods,,0.09 h-1,0.09,,92.0,20 mol C3H6·gPt–1·h–1,,,,,,10.1021/acscatal.1c00639,2021.0,40.0
59,PtSn/SBA-15,Alloy,"Pt, Sn","Pt, Sn",Others,{'Propane conversion': '55.48%'},0.9% per hour,N2/C3H8 = 1.0,873.15,,3.0 h-1 (WHSV),PDH,"Propane, Nitrogen",False,"{'Conversion': 'Catalyst composition (PtSn alloy)', 'Selectivity': 'Catalyst composition (PtSn alloy)', 'Stability': 'Catalyst composition (PtSn alloy)'}",98.7,,Impregnation Methods,,32.6% conversion after 25 h,0.026,,54.7,,,,,,,10.1016/j.cjche.2013.07.001,2014.0,55.48
60,Dual phase LSM and SCY,Metal Oxide,"La, Sr, Mn, Ce, Yb","Mn, Ce",,{'propane conversion': '8.1%'},,10% C3H8/He,873.15,,10 mA,ODH,"C3H8, He",False,"{'Conversion': 'Structural Composition', 'Selectivity': 'Structural Composition'}",55.8,,,,,,,,,,,,,,10.1016/j.apcata.2023.119169,2023.0,8.1
61,5 wt% Cr/Ce0.2Zr0.8O2,Metal Oxide,"Cr, Ce, Zr",Cr,Others,{'Propane conversion': '62.6%'},47% decrease over 6h,C3H8:CO2:Ar = 1:2:37,873.15,,0.2 g catalyst,ODH,"C3H8, CO2, Ar",True,"{'Selectivity': 'Structural Composition', 'Stability': 'Structural Composition'}",79.4,,,,53% initial activity after 6 h,0.013,,49.7,,,,,,,10.1021/acscatal.2c05286,2023.0,62.6
62,CrOx/Al2O3,Metal Oxide,Cr,Cr,Aluminum Oxide,{'Propane conversion': '47%'},10% over 6 h,"10% propane, 90% nitrogen",823.15,5000.0,,PDH,"Propane, Nitrogen",False,"{'Conversion': 'Reactor design', 'Stability': 'Reactor design'}",80.0,,,Na,6 h,0.167,,80.0,,,,,,,10.1039/c2cc38978a,2013.0,47.0
63,NU-1000 supported cobalt oxide clusters,Metal Oxide,"Co, Ni, Zn, Al, Ti, Mo, Zr",Co,MOFs,{'propane conversion': 'Varied'},< 3% decrease in 20 h,O2:propane = 5:3 to 5:6,503.15,,Varied,ODH,"O2, Propane",True,"{'Conversion': 'Promoter composition', 'Activity': 'Promoter identity', 'Stability': 'MOF support'}",100.0,,,"Ni, Zn, Al, Ti, Mo",20 h,20.0,,100.0,Varied,,,,,,10.1021/jacs.7b09365,2017.0,
64,Cr2O3/SiO2,Metal Oxide,Cr,Cr,Silica Oxide,{'Propane conversion': '41%'}-{'C3H6 yield': '9.1%'},Slower deactivation in presence of CO2,"C3H8/CO2 = 1/1, C3H8/CO2 = 1/1 (molar ratio)",823.0,,"
					",PDH,"C3H8, CO2",False,"{'Conversion': 'Process conditions', 'Selectivity': 'Structural composition', 'Stability': 'Process conditions'}",94.0,,,,,,,,,,,,,,10.1016/S0920-5861(98)00245-4,1998.0,41.0
65,VOx/ZrO2,Metal Oxide,"V, Zr, O","V, O",Others,{'propane conversion': 'N/A'},,,,,,ODH,"C3H8, O2",True,"{'Conversion': 'Structural Composition', 'Selectivity': 'Structural Composition', 'Stability': 'Structural Composition'}",,,,,,,,,,,,,,,10.1006/jcat.1999.2510,1999.0,
66,Pt/Al2O3@XIn2O3,Alloy,"Pt, In, O",Pt,Aluminum Oxide,{'single-pass conversion': '30%'},,,,,,PDH,"Propane, Propylene, Hydrogen, Oxygen",True,"{'Conversion': 'Catalyst design', 'Selectivity': 'Catalyst design', 'Stability': 'Catalyst design'}",,Nanoparticulate Alloys,Surface & Support Methods,,Stable for 25 h time-on-stream,,,,,,,,,,10.1016/j.mcat.2023.113554,2023.0,30.0
67,5% Pd/CeZrAlOx,Metal Oxide,"Ce, Zr, Al, O",Pd,Others,{'Propane conversion': '9.5%'},,"37% C3H8, 37% CO2, 26% He",773.15,15.0,GHSV = 6000 h-1,ODH,"C3H8, CO2, He",True,"{'Selectivity': 'Structural composition', 'Stability': 'Structural composition'}",93.0,,,,140 h,140.0,,,,,,,,,10.1021/acscatal.7b03805,2018.0,9.5
68,Ga37Pt/Al2O3,Alloy,"Ga, Pt",Pt,Aluminum Oxide,{'Propane conversion': '3.7%'},,"10% Ar in propane, 10% CO in propane",723.15,,,PDH,"Propane, Ar, CO",False,"{'Conversion': 'Structural Composition', 'Selectivity': 'Structural Composition', 'Stability': 'Structural Composition'}",95.0,Single-atom Alloys,In Situ Synthesis,Ga,,,100.0,,,,,,,,10.1021/acscatal.8b04578,2019.0,3.7
69,"Single atom M-doped ZnO (M = Mn, Fe, Co, Ni, Cu, Ru, Rh, Pd, Ag, Os, Ir, Pt, Au)",Single Atom,"Zn, O, Mn, Fe, Co, Ni, Cu, Ru, Rh, Pd, Ag, Os, Ir, Pt, Au","M (M = Mn, Fe, Co, Ni, Cu, Ru, Rh, Pd, Ag, Os, Ir, Pt, Au)",Others,{},,,873.15,,,PDH,Propane,False,"{'Conversion': 'Structural Composition', 'Selectivity': 'Structural Composition', 'Stability': 'Structural Composition'}",,,,,,,,,,,,,,,10.1039/d0cy00609b,2020.0,
70,VOx/SiO2-Al2O3,Metal Oxide,"V, O","V, O",Silica Oxide,{'Propane conversion': '4-43%'},3.9-18.3x10^-4 min^-1,C3H8/N2=40:60,823.15,6.0,0.94 h^-1,PDH,"C3H8, N2",False,"{'Stability': 'Catalyst composition', 'Conversion': 'Catalyst composition'}",95.0,,,,3.9-18.3x10^-4 min^-1,0.11,,,,,,,,,10.1002/cctc.201500151,2015.0,43.0
71,MCM-22 zeolite,Others,"Si, Al",H,Zeolites,{'Butene conversion': '76-81%'},,,863.15,,0.8-50 h^-1,PDH,1-Butene,False,"{'Selectivity': 'Process conditions', 'Conversion': 'Higher temperature'}",46.0,,,,,,,,,,,,,,10.1016/j.apcata.2005.05.028,2005.0,81.0
72,Phosphated ceria,Metal Oxide,"Ce, P",Ce,,{'propane conversion': '5.4-14.1%'},,air to propane molar ratio = 2.5,823873.0,,,ODH,"propane, air",True,"{'Selectivity': 'Catalyst composition', 'Stability': 'Catalyst composition'}",74.0,,,,40 h,1.0,,73.6,0.47-2.15 x 10^6 mol g-1 s-1,,,,,,10.1002/cctc.201200699,2013.0,14.1
73,Pt1-Ge2/MgAl2O4,Alloy,"Pt, Ge",Pt,Oxides,{'propane conversion': '90%'},,"C3H8:H2=1:1, C3H8:H2:Ar = 10:10:4 ml/min",873.15,80.0,200 mg,PDH,"C3H8, H2, Ar",False,"{'Selectivity': 'Structural Composition', 'Conversion': 'Structural Composition', 'Stability': 'Support Material'}",97.0,Nanoparticulate Alloys,Impregnation Methods,Ge,,,10.0,87.0,,,,,,,10.1016/j.mcat.2022.112695,2022.0,90.0
74,Ga/Cr mixed oxide pillared α-zirconium phosphate,Metal Oxide,"Ga, Cr",Cr,Others,{'Propane conversion': '7-42%'},,,823673.0,28.3,25.7 gcat·h/mol propane,ODH,"Propane, Helium (PDH), Oxygen (ODH), Nitrogen (ODH)",True,"{'Conversion': 'Structural composition', 'Selectivity': 'Structural composition', 'Stability (ODH)': 'Structural composition'}",91.0,,,,,,,,,,,,,,10.1021/la981042s,1999.0,42.0
75,Ga-doped γ-Al2O3,Metal Oxide,"Al, Ga, O","Ga, Al",Aluminum Oxide,{},,,873.0,,,PDH,Propane,False,{'Conversion': 'Structural Composition'},,,,,,,,,,,,,,,10.1039/d0cy01474e,2020.0,
76,Pd-In/Al2O3,Alloy,"Pd, In","Pd, In",Aluminum Oxide,{'Propane conversion': '92%'},,,613.15,,WHSV of 2 h-1,ODH,"C3H8, O2, He",True,"{'Conversion': 'Structural Composition', 'Selectivity': 'Structural Composition'}",99.0,Nanoparticulate Alloys,Impregnation Methods,,48 h,0.021,100.0,,,,,,,,10.1002/chem.202380361,2023.0,92.0
77,"V, Mo, W and Nb oxides",Metal Oxide,"V, Mo, W, Nb","V, Mo, W, Nb",Aluminum Oxide,{},,,,,,ODH,"propane, oxygen",True,{'Conversion': 'Electronic properties'},,,,,,,,,,,,,,,10.1006/jcat.2002.3620,2002.0,
78,Zn-BEA,Metal,Zn,Zn,Zeolites,{'Propane conversion': '16-77%'},,CO2:C3H8 = 6:1-15:2.5,873923.0,,"
          ",PDH,"C3H8, CO2, He",False,"{'Selectivity': 'Removal of Brønsted acid sites', 'Conversion': 'Addition of CO2', 'Stability': 'Removal of Brønsted acid sites'}",94.0,,,,,,,33.0,,,,,,,10.3390/catal13040681,2023.0,77.0
79,NiMo/MWCNT,Alloy,"Ni, Mo","Ni, Mo",Others,{'Propane conversion': '81%'},,propane to oxygen molar ratio of 2.5,828.15,100.0,"WHSV of 84,000 mL/gcat h",ODH,"propane, oxygen",True,"{'Selectivity': 'Structural Composition', 'Conversion': 'Structural Composition'}",42.68,Nanoparticulate Alloys,In Situ Synthesis,,Stable for 30 h of time-on-stream operation,0.0333,,34.6,"27,000 μmol/gcat h",,,,,,10.1016/j.compchemeng.2021.107295,2021.0,81.0
80,γ-Al2O3,Metal Oxide,Al,"Al, O",,{'N/A': 'N/A'},,,,,,PDH,Propane,False,{'Conversion': 'Surface hydration'},,,,,,,,,,,,,,,10.1021/acscatal.8b03484,2018.0,
81,Ga/HMFI,Metal Oxide,Ga,Ga,Zeolites,{'Propane conversion': 'N/A'},,,,,,PDH,Propane,False,{'Stability': 'Catalyst composition'},,,,,,,,,,,,,,,10.1016/S0920-5861(96)00018-1,1996.0,
82,17.5Cr-2Ce/Al,Metal Oxide,"Cr, Ce, Al",Cr,Aluminum Oxide,{'Propane conversion': '22.9%'},,C3H8:N2 = 150:150 ml/min,823.15,,10 g,ODH,"Propane, Nitrogen",False,"{'Selectivity': 'Structural Composition', 'Conversion': 'Structural Composition'}",85.05,,,Ce,,,,85.05,,,,,,,10.1016/j.cjche.2020.04.022,2020.0,22.9
83,10V-3Ce/Al,Metal Oxide,"V, Ce, Al",V,Aluminum Oxide,{'Propane conversion': '24.72%'},,N2:C3H8 = 45:5 (v/v),823.15,50.0,,ODH,"N2, C3H8",False,"{'Selectivity': 'Structural Composition', 'Conversion': 'Structural Composition', 'Yield': 'Structural Composition'}",83.42,,,Ce,,,,19.36,,,,,,,10.3390/catal13050797,2023.0,24.72
84,Zn-4@S-1,Metal,Zn,Zn,Zeolites,{'Propane conversion': '30%'},0.18 h^-1,10% C3H8 balanced by He,873.0,,WHSV = 2.4-4.8 h^-1,PDH,"C3H8, He",False,"{'Conversion': 'Catalyst preparation method', 'Selectivity': 'Catalyst composition', 'Stability': 'Catalyst composition'}",97.0,,,,0.18 h^-1,0.18,,41.0,,,,,,,10.1016/j.jechem.2021.04.034,2021.0,30.0
85,Cr/MCM-41/HNT,Metal Oxide,Cr,Cr,Others,{'Propane conversion': '45%'},0.19 h-1,CO2/C3H8 = 2,898.15,10.0,1 g,ODH,"Propane, CO2",True,"{'Conversion': 'Catalyst composition and structure', 'Selectivity': 'Catalyst composition and structure', 'Stability': 'Catalyst composition and structure'}",82.6,,,,Xc3h8 decreases from 0.45 to 0.26 in 1 hour,0.19,,,,,,,,,10.3390/catal13050882,2023.0,45.0
86,Mo-V-O nanowires,Metal Oxide,"Mo, V","Mo, V",Silica Oxide,{'Propane conversion': '92%'},,C3H8/O2/He = 1/1/8,873.15,,,,"C3H8, O2, He",True,"{'Conversion': 'Structural Composition', 'Selectivity': 'Structural Composition', 'Stability': 'Structural Composition'}",89.0,,,,120 h,0.0083,,82.0,,,,,,,10.1021/acs.jpca.7b03649,2017.0,92.0
87,10% MoO3/CaMnO3,Metal Oxide,"Mo, Ca, Mn, O",Mo,Others,{'Propane conversion': '52%'},,,823.15,,,ODH,Propane,False,"{'Selectivity': 'Structural Composition', 'Conversion': 'Structural Composition'}",59.0,,,,,,,30.6,,,,,,,10.1016/j.apcata.2023.119087,2023.0,52.0
88,Zn-modified high-silicon HZSM-5 zeolite,Metal,Zn,Zn,Zeolites,{'Naphtha conversion': '92.1%'},,Methanol/naphtha molar ratio = 15 wt%,923.15,,WHSV = 3.83 h-1,PDH,"Naphtha, Methanol",False,"{'Conversion': 'Catalyst composition', 'Selectivity': 'Catalyst composition'}",51.7,,,,,,,28.3,,,,,,,10.1039/c9ra02793a,2019.0,92.1
89,Pt8-10 clusters,Metal,Pt,Pt,Aluminum Oxide,{'Propane conversion': '16-24%'}-{'Overall conversion': '70-80%'},,"C3H8:O2:He = 1:4:19 (DOCUMENT_4), C3H8:O2:He = 1:1:8 (DOCUMENT_1)",848.15,,1.2 mg/cm2 (DOCUMENT_4)-3.75 μmol/m2 (DOCUMENT_1),ODH,"C3H8, O2, He",True,"{'Conversion': 'Structural composition', 'Selectivity': 'Structural composition', 'Stability': 'Structural composition'}",93.0,,,,2400 min (DOCUMENT_4)-108 h (DOCUMENT_1),40.0,2.5,19.0,"
					",,,,,,10.1038/nnano.2015.140,2015.0,
90,V-based oxygen carrier,Metal Oxide,V,V,Aluminum Oxide,{'Propane conversion': '64%'},,C3H8/N2 = 1:1,888.15,40.0,,ODH,"C3H8, N2",False,"{'Selectivity': 'Preparation method and V loading', 'Conversion': 'V loading'}",90.0,,,,,,,5.0,,,,,,,10.3390/catal11010119,2021.0,64.0
91,Co-Zr/SiO2,Metal Oxide,"Co, Zr",Co,Silica Oxide,{'propane conversion': '10%'},negligible coke formation,3% propane in Ar,823.15,20.0,0.5 g,PDH,"Propane, Argon",False,"{'Conversion': 'Structural Composition', 'Selectivity': 'Structural Composition'}",97.0,,,Zr,20 h,0.05,,97.0,10 h-1,,,,,,10.1021/acsomega.8b00862,2018.0,10.0
92,Metal-doped ceria,Metal Oxide,"Ce, O, V, Mn, Fe, Co, Ni, Pd, Pt, Cu","Ce, O, Ni, Pd",,{'Propane conversion': '69%'},,,773.0,,,ODH,"C3H8, HCl, O2",True,"{'Selectivity': 'Structural Composition', 'Conversion': 'Structural Composition'}",80.0,,,HCl,,,,,,,,,,,10.3389/fchem.2023.1133865,2023.0,69.0
93,0.5 wt% Pt 1.5 wt% Sn/Al2O3,Alloy,"Pt, Sn",Pt,Aluminum Oxide,{},,,873.15,8.0,,PDH,propane,False,"{'Selectivity': 'Structural Composition', 'Stability': 'Structural Composition'}",90.0,Nanoparticulate Alloys,Impregnation Methods,Sn,,,,,,,,,,,10.1039/d3cy00967j,2023.0,
94,14-KPtSn,Alloy,"Pt, Sn, K","Pt, Sn",Aluminum Oxide,{'Propane conversion': '24.9%'},5.3-7.9%,3:2 C3H8:H2,873.0,30.0,"53,000 mL/(gcat*h)",PDH,"C3H8, H2",False,"{'Selectivity': 'Structural Composition', 'Stability': 'Structural Composition'}",92.9,Nanoparticulate Alloys,Impregnation Methods,K,5-15 h,1.0,,23.1,,,,,,,10.1007/s11164-015-2370-1,2016.0,24.9
95,ZnO coated SiO2,Metal Oxide,Zn,Zn,Silica Oxide,{'N/A': 'N/A'},,,,,,,,,{'N/A': 'N/A'},,,,,,,,,,,,,,,10.3390/nano10050981,2020.0,
96,V/Nb mixed oxides,Metal Oxide,"V, Nb",V,,{'propane conversion': '10-40%'},,"20% propane, 20% oxygen",698.15,,,ODH,"propane, oxygen",True,{'Selectivity': 'Process Conditions'},15.0,,,,,,,,,,,,,,10.1016/S0920-5861(02)00303-6,2003.0,40.0
97,Copper-ion-exchanged MFI-type zeolite (CuMFI),Metal,Cu,Cu,Zeolites,{'Propane conversion': 'N/A'},,,573.0,,,PDH,Propane (C3H8),False,{'Conversion': 'Reaction Temperature'},,,,,,,,,,,,,,,10.1016/j.vibspec.2019.103016,2020.0,
98,Silica- and alumina-supported molybdenum oxide,Metal Oxide,Mo,Mo,Silica Oxide,,,,,,,PDH,Propane,,{'Catalyst characterization': 'Combined operando UV-Vis/Raman/XAFS spectroscopy'},,,,,,,,,,,,,,,10.1039/b504027b,2005.0,
99,Oxygen-functionalized boron nitride,Others,"B, N, O","B, O",Boron-based,{'Propane conversion': '5-40%'},,C3H8:O2:N2 - 3:2:5,803.15,,1.4 gC3H8 gcat-1 h-1,ODH,"C3H8, O2, N2",True,"{'Selectivity': 'Oxygen functionalization', 'Conversion': 'Oxygen functionalization'}",90.0,,,,15 h,15.0,,90.0,,,,,,,10.1002/cctc.202200068,2022.0,40.0
100,Co(111) and Co(0001),Metal,Co,Co,,"{'Turnover Frequency (TOF)': '833.6 s-1 (Co(111)), 606.5 s-1 (Co(0001))'}",,,853.0,,,PDH,Propane,False,"{'Activity': 'Catalyst surface structure', 'Selectivity': 'Catalyst surface structure'}",,,,,,,,,,,,,,,10.1021/acs.jpcc.3c05358,2023.0,
101,Ni(111) catalyst,Metal,Ni,Ni,Others,{'Propane conversion': 'N/A'},,,,,,PDH,Propane,False,"{'Conversion': 'Catalyst surface', 'Selectivity': 'Structural composition'}",,,,,,,,,,,,,,,10.1021/acs.jpcc.8b03939,2018.0,
102,H-GaMFI,Metal Oxide,"Ga, Si",Ga,Zeolites,{'Propane conversion': '20-45%'},Faster for regenerated catalyst,50 mol% propane,823.15,,1 g catalyst,PDH,"Propane, Nitrogen",False,"{'Conversion': 'Structural composition', 'Selectivity': 'Structural composition', 'Stability': 'Structural composition'}",65.5,,,,4 h,0.25,,,,,,,,,10.1016/S0926-860X(97)00355-4,1998.0,45.0
103,Chromia-zirconia,Metal Oxide,"Cr, Zr",Cr,Others,{'Propane conversion': '15-67%'},,12 vol% C3H8 in He,813.0,53.0,0.25 g,PDH,"C3H8, He",False,"{'Conversion': 'Catalyst composition', 'Selectivity': 'Process conditions'}",99.0,,,K,,,,,,,,,,,10.1016/j.tca.2005.01.017,2005.0,67.0
104,IrGa/Al2O3,Alloy,"Ir, Ga","Ir, Ga",Aluminum Oxide,{'propane conversion': '19%'},,C3H8:H2:N2 = 1:1:2,823.15,40.0,,PDH,"C3H8, H2, N2",False,"{'Selectivity': 'Structural Composition', 'Stability': 'Structural Composition'}",98.0,Single-atom Alloys,Others,,100 h,4.17,,18.6,,,,,,,10.1002/cctc.202201405,2023.0,19.0
105,,Others,"Br, I","Br, I",,{'Single-pass conversion': '80%'},,C3H8:Br2 = 1:1,798.0,,,ODH,"Propane, Bromine, Iodine",True,"{'Conversion': 'Feed Composition', 'Selectivity': 'Feed Composition', 'Yield': 'Feed Composition'}",85.0,,,,,,,,,,,,,,10.1002/cctc.201200913,2013.0,80.0
106,Cr/H-ZSM5,Metal,Cr,Cr,Others,{'propane conversion': '75%'},0.04 h-1,C3H8/O2 = 2,773.15,36.0,0.2 g,ODH,"C3H8, O2",True,"{'Selectivity': 'Cr loading on H-ZSM5', 'Stability': 'H-ZSM5 support'}",94.0,,,,48 h,,10.0,70.0,60 μmol/gcat/s,,,,,,10.1016/j.cattod.2023.114041,2023.0,75.0
107,Pt-Sn/Al2O3,Alloy,"Pt, Sn","Pt, Sn",Aluminum Oxide,{'propane conversion': '79%'},,N2:H2:C3H8 = 70:30:30,873.15,70.0,11.8 h-1,PDH,"N2, H2, C3H8",False,"{'Conversion': 'Preparation Method', 'Stability': 'Structural Composition'}",94.0,Intermetallic Compounds,Impregnation Methods,,,,,27.3,,,,,,,10.3390/catal10080898,2020.0,79.0
108,1%V2O5/TiO2,Metal Oxide,"V, Ti",V,Others,{'propane conversion': '27%'},,propane:oxygen - 1.27,630.0,,20-100 g,ODH,"propane, oxygen",True,"{'Selectivity': 'Structural Composition', 'Conversion': 'Process Conditions'}",31.8,,,,,,33.6,8.5,,,,,,,10.1016/S0009-2509(00)00280-3,2001.0,27.0
109,γ-Ga2O3/SiO2–H2,Metal Oxide,"Ga, O, Si",Ga,Silica Oxide,{'propane conversion': '10.3 mol/mol Ga/h'},25% lower coking relative to untreated γ-Ga2O3/SiO2,10% C3H8 in N2,823.15,,,PDH,"C3H8, N2",False,"{'Stability': 'H2 pretreatment', 'Selectivity': 'H2 pretreatment'}",72.0,,,,104 min,1.73,,72.0,10.3 mol/mol Ga/h,,,,,,10.1039/d2cy00074a,2022.0,
110,"Sodium metavanadate, sodium trivanadate, and sodium decavanadate supported on silica",Metal Oxide,"V, Na",V,Silica Oxide,{'Propane conversion': '1-9%'},,C3H8/air = 2:5,723.15,21.0,WHSV = 6.8 h-1,ODH,"C3H8, O2",True,"{'Conversion': 'Structural Composition', 'Selectivity': 'Structural Composition', 'Stability': 'Structural Composition'}",79.0,,,Na,3 h,3.0,,70.0,0.41 kgC3H6 kgcat-1 h-1,,,,,,10.1021/acscatal.9b04752,2020.0,9.0
111,CeO2,Metal Oxide,"Ce, O","Ce, O",,,,,850.0,,,PDH,"Propane, C3H8",False,"{'Selectivity': 'Structural Composition', 'Conversion': 'Structural Composition'}",,,,,,,,,,,,,,,10.1002/cjoc.202100135,2021.0,
112,Ga/H-ZSM-5,Metal,Ga,Ga,Zeolites,{'Single-pass conversion': '18%'},,,823.15,,,PDH,Propane,False,{'Conversion': 'Active species'},92.0,,,,,,,,,,,,,,10.1021/acscatal.1c05724,2022.0,18.0
113,Pt-Fe intermetallic compound catalysts,Alloy,"Pt, Fe",Pt,Silica Oxide,{'Propane conversion': '10-40%'},,"2.5% C3H8, balance N2, 1.7% C3H8, 1.7% H2, balance N2",823.15,,,PDH,"C3H8, N2, H2",False,{'Selectivity': 'Structural Composition'},98.0,Intermetallic Compounds,Impregnation Methods,,,,,,,,,,,,10.1002/cctc.201901869,2020.0,40.0
114,Sm0.96MnO3,Metal Oxide,"Sm, Mn, O",Mn,,{'Propane conversion': '4-8%'},,"C3H8/O2/N2/H2O = 5/10/45/40, C3H8/O2/N2 = 5/10/85",573.15,,,ODH,"C3H8, O2, N2, H2O",True,"{'Selectivity': 'Structural composition', 'Conversion': 'Process conditions'}",83.0,,,,,,,,,,,,,,10.3389/fchem.2021.746229,2021.0,8.0
115,CrOx/Al2O3,Metal Oxide,"Cr, O, Al",Cr,Aluminum Oxide,{'propane conversion': '39-49%'},49% to 39% conversion over 6 hours,,823.15,5000.0,WHSV=0.1 h-1,PDH,"propane, N2",False,"{'Stability': 'Process Conditions', 'Selectivity': 'Process Conditions'}",89.0,,,Na,6 hours,1.0,,,,,,,,,10.1002/cctc.201402649,2014.0,49.0
116,VOx/Siral,Metal Oxide,V,"V, O",Aluminum Oxide,{'Propane conversion': '30%'},Decreases over time,"40% C3H8, 60% N2",823.15,6.0,1200 L/h/kg,PDH,"C3H8, N2",False,"{'Stability': 'Support Material', 'Conversion': 'Support Material', 'Selectivity': 'Support Material'}",95.0,,,,6-27 h,27.0,,95.0,158 kgC3H6 h-1 mcatalyst-3,,,,,,10.1039/c3cy01083j,2014.0,30.0
117,Ni-Zn-Fe-Bi/γ-Al2O3,Metal Oxide,"Ni, Zn, Fe, Bi",Ni,Aluminum Oxide,{'n-butane conversion': '18.6%'},,O2/n-butane = 2.0 mol/mol,723.15,,,ODH,"n-butane, Oxygen",True,"{'Selectivity': 'Structural Composition', 'Conversion': 'Structural Composition'}",49.0,,,"Zn, Fe",,,,,,,,,,,10.1016/j.mcat.2023.113067,2023.0,18.6
118,PtSn/SAPO-34,Alloy,"Pt, Sn",Pt,Others,{'propane conversion': '92%'},0.0042 (h-1),C3H8/O2/He = 1/1/8,773.15,,1 (g),ODH,"C3H8, O2, He",True,"{'Selectivity': 'Catalyst composition', 'Stability': 'Catalyst composition'}",85.0,Nanoparticulate Alloys,Impregnation Methods,Sn,240 (min),0.0069,,78.0,1.2 (mmol/gcat h),,,,,,10.1021/acscatal.0c02209,2020.0,92.0
119,Pt3Mn intermetallic nanoparticles,Alloy,"Pt, Mn","Pt, Mn",Silica Oxide,{'propane conversion': '40-45%'},0 h-1,,823.15,200.0,1 g,PDH,"Propane, Hydrogen, Nitrogen",False,"{'Selectivity': 'Structural Composition', 'Stability': 'Structural Composition'}",98.0,Intermetallic Compounds,Impregnation Methods,,stable for 1 week,0.14,,,,,,,,,10.1021/jacs.8b08162,2018.0,45.0
120,Pt/Al2O3 with ALD Al2O3 overcoat,Metal,"Pt, Al",Pt,Aluminum Oxide,{'Propane conversion': '10-20%'},,C3H8:H2 = 1:1,873.15,260.0,"26,000,000 mL h-1gPt-1 - 390,000 h-1",PDH,"C3H8, H2",False,"{'Selectivity': 'ALD Al2O3 overcoat', 'Stability': 'ALD Al2O3 overcoat'}",96.0,,,,1 h steaming,,,,,,,,,,10.1021/acscatal.0c03391,2020.0,20.0
121,5 wt% Cr/D-ERB-1,Metal Oxide,Cr,Cr,Zeolites,{'ethane conversion': '50%'},15% (6 h),C2H6:CO2:N2 = 5:15:30,973.0,,0.5 g catalyst,ODH,"C2H6, CO2, N2",True,"{'Conversion': 'Hydroxyl groups on support', 'Selectivity': 'Cr(VI) species', 'Stability': 'Ti addition'}",90.0,,,,6 h,,,90.0,,,,,,,10.1016/j.apcata.2022.118542,2022.0,50.0
122,GaN/MCM-41,Metal Oxide,"Ga, N","Ga, N",Silica Oxide,{'Propane conversion': '89-98%'},,C3H8/N2,3323.1499999999996,120.0,"0.2 g or 30,000-72,000 h-1",PDH,"C3H8, N2",False,"{'Conversion': 'Preparation Method', 'Selectivity': 'Structural Composition', 'Stability': 'Structural Composition'}",99.0,,,,Stable for 48-60 h,0.021,,91.0,0.6-1.2 mol/g cat/h,,,,,,10.1002/cctc.202201063,2022.0,98.0
