Repository: Invalid-Null/AutomaticReviewGenerationData

File: ExtractInfo/AllCleanedResult.csv (part 2 of 7)
,Name,Type,CompositionElements,ActiveSpeciesElements,SupportMaterial,ConversionTypes,DeactivationRates,FeedCompositionAndRatios,ReactionTemperature,InletFlowRate,CatalystLoadingOrGHSV,TypeIdentify,FeedGasComposition,ContainsOxidizingAgent,Enhancement,Selectivity,StructureType,PreparationMethod,PromoterElements,StabilityOriginal,ConvertedStability,PropanePartialPressure,PropyleneYield,PropaneProductionRate,PropaneConversion,ThermalConductivity,PropeneYield,PropeneProductionRate,TurnoverFrequency,DOI,Year,ConversionRate
123,5% ZrO2/TiO2 binary metal oxide,Metal Oxide,"Zr, Ti","Zr, Ti",Others,{'Propane conversion': '59-90%'},,CO2:C3H8 ratio 1:1.4 to 12.2:1,873.15,,"0.3 g, GHSV 9.6 h-1",PDH,"Propane, CO2",False,"{'Selectivity': 'Feed Composition and Ratios', 'Stability': 'Feed Composition and Ratios'}",63.0,,,,29-203 hours,203.0,,45.0,,,,,,,10.1016/j.jece.2020.104989,2021.0,90.0
124,PtSnIn/1.5Ca-Al,Alloy,"Pt, Sn, In","Pt, Sn, In",Aluminum Oxide,{'propane conversion': '60.1%'},1.2% decrease after 22 h,H2:C3H8:Ar = 7:8:35,873.15,,0.3 g,PDH,"H2, C3H8, Ar",False,{'Stability': 'Promoter Addition'},97.5,Nanoparticulate Alloys,Impregnation Methods,Ca,1.2% decrease over 22 h,0.055,,58.1,,,,,,,10.1016/j.cej.2014.07.044,2014.0,60.1
125,RhSn/γ-Al2O3,Alloy,"Rh, Sn",Rh,Aluminum Oxide,{'Propane conversion': '30.8%'},27.2% over 20 h,H2:N2:C3H8 = 1:1:1,873.15,30.0,WHSV = 10.8 h-1,PDH,"H2, N2, C3H8",False,"{'Selectivity': 'Sn addition', 'Conversion': 'Sn addition', 'Stability': 'Increasing Sn content'}",96.3,Nanoparticulate Alloys,Impregnation Methods,Sn,27 h,1.0,,26.8,,,,,,,10.1016/j.jcat.2020.09.016,2020.0,30.8
126,PtSn clusters in MFI zeolite,Alloy,"Pt, Sn",Pt,Zeolites,{'Propane conversion': '50%'},"0.20 h-1, 0.067 h-1",Propane:N2 = 1:3.3,873.15,21.5,20 mg catalyst,PDH,"Propane, Nitrogen",False,"{'Stability': 'Catalyst preparation method', 'Selectivity': 'Catalyst preparation method'}",97.0,Others,Heat Treatment,Sn,15 h,0.067,,48.0,,,,,,,10.1038/s41929-020-0472-7,2020.0,50.0
127,Pd3Pb intermetallic nanoparticles,Alloy,"Pd, Pb",Pd,Aluminum Oxide,{'Phenylacetylene conversion': '~100%'},,,298.15,,,PDH,"Hydrogen, Phenylacetylene",False,"{'Conversion': 'Structural composition', 'Selectivity': 'Structural composition'}",98.0,Intermetallic Compounds,Heat Treatment,Pb,,,,,,,,,,,10.1021/acs.inorgchem.2c00796,2022.0,100.0
128,β-NaVO3/SiO2,Metal Oxide,"V, Na, Si, O",V,Silica Oxide,{'propane conversion': '8.2%'},21% over 4 h,,723.15,21.0,1 V nm-2,ODH,"C3H8, Air",True,"{'Conversion': 'Structural Composition', 'Stability': 'Structural Composition'}",59.0,,,Na,4 h,0.25,,,,,,,,,10.1039/d0cy01234c,2020.0,8.2
129,Y-doped TiO2,Metal Oxide,"Ti, O, Y",Ti,,{'propane conversion': '42%'},,C3H8/N2 = 1.5:15,873.15,16.5,0.4 g,PDH,"C3H8, N2",False,"{'Conversion': 'Structural Composition', 'Selectivity': 'Structural Composition', 'Stability': 'Structural Composition'}",92.0,,,,10 cycles,10.0,,39.0,,,,,,,10.1016/j.jre.2023.03.007,2023.0,42.0
130,PtIn/Mg(Al)O-p8,Alloy,"Pt, In",Pt,Others,{'Propane conversion': '51.7%'},,H2:C3H8:Ar = 7:8:35,893.15,,WHSV = 3.3 h-1,PDH,"H2, C3H8, Ar",False,"{'Conversion': 'Preparation method (pH control)', 'Selectivity': 'Preparation method (pH control)', 'Stability': 'Preparation method (pH control)'}",95.5,Nanoparticulate Alloys,Impregnation Methods,In,28 h,1.75,,37.0,,,,,,,10.1016/j.jcat.2016.02.028,2016.0,51.7
131,Chromia catalyst,Metal Oxide,Cr,Cr,Aluminum Oxide,{'Propane conversion': '50%'},10-10000 min,,873.0,,,PDH,Propane,False,"{'Conversion': 'Reactor design', 'Stability': 'Reactor design'}",95.0,,,,10-10000 min,1.67,,,,,,,,,10.1016/S0920-5861(01)00372-8,2001.0,50.0
132,60-VOX-SiO2-580,Metal Oxide,"V, Si, O",V,Silica Oxide,{'propane conversion': '55%'},15% decrease over 6 hours,C3H8/Ar = 1:10,853.15,16.5,3300 cm3 g-1 cat h-1,PDH,"C3H8, Ar",False,"{'Conversion': 'Preparation Method', 'Selectivity': 'Structural Composition', 'Stability': 'Preparation Method'}",91.0,,,,stable for 8 reaction-regeneration cycles,,,50.0,4.05 × 10-3 mol/h,,,,,,10.1016/j.jcat.2017.12.004,2018.0,55.0
133,Au/TS-1-B,Metal,Au,Au,Zeolites,{'Propylene conversion': '10-20%'},,C3H6:H2:O2:N2 = 1:1:1:7 (volumetric ratio),473.15,35.0,,ODH,"C3H6, H2, O2, N2",True,"{'Selectivity': 'Preparation Method', 'Conversion': 'Preparation Method', 'Stability': 'Preparation Method'}",91.0,,,Ti,24 h,1.0,,40.0,100-144 gPO h-1 kgCat-1,,,,,,10.1016/j.ces.2020.115907,2020.0,20.0
134,0.5Pt-5Sn/Si-beta,Alloy,"Pt, Sn","Pt, Sn",Zeolites,{'propane conversion': '37%'},0.0125 h^-1,C3H8:O2 = 2:1,773.0,40.0,"GHSV = 20,000 h^-1",ODH,"C3H8, O2",True,"{'Selectivity': 'Structural Composition', 'Conversion': 'Structural Composition', 'Stability': 'Structural Composition'}",75.0,Nanoparticulate Alloys,Impregnation Methods,,26% conversion after 8 h,3.25,,28.0,0.49 molC3H8 molPt^-1 s^-1,,,,,,10.1039/c8cy00712h,2018.0,37.0
135,PtSnCe/SiO2,Metal,"Pt, Sn, Ce",Pt,Silica Oxide,{'propane conversion': '55.8%'},,Ar/C3H8/CO2/He = 1/4/4/16,823.15,50.0,"12,000 mL·g-1·h-1",ODH,"C3H8, CO2",True,"{'Conversion': 'Promoter', 'Selectivity': 'Promoter', 'Stability': 'Promoter'}",89.1,,,Ce,80 min,1.33,,49.7,,,,,,,10.3390/nano12030417,2022.0,55.8
136,Pt4/CO edge V2ZNR,Metal,Pt,Pt,Carbon-based,{'Propane conversion': 'N/A'},,,,,,PDH,Propane,False,"{'Activity': 'Structural composition', 'Selectivity': 'Structural composition', 'Stability': 'Structural composition'}",,,,,,,,,,,,,,,10.1039/d2cp03263e,2022.0,
137,CuO-CeO2/Al2O3,Metal Oxide,"Cu, Ce, Al",Cu,Aluminum Oxide,{'propane conversion': '81%'},,,843.15,27.0,1.2 g,PDH,C3H8,False,"{'Conversion': 'Structural Composition', 'Selectivity': 'Structural Composition', 'Stability': 'Structural Composition'}",92.8,,,,8 h,1.0,,,,,,,,,10.1016/j.compchemeng.2023.108336,2023.0,81.0
138,VOx/Al2O3,Metal Oxide,"V, Al, O",V,Aluminum Oxide,{'Propane conversion': '10%'},"0.25 h-1, 0.0005 gC/gCat/min","C3H8:H2 = 28:28 (vol%) in N2, 28% propane, 28% H2, N2 balance",873.15,25.0,3 h-1,PDH,"Propane, Hydrogen, Nitrogen",False,"{'Conversion': 'Active species', 'Stability': 'Structural composition'}",93.0,,,,4 h,0.25,,93.0,3.8 μmol/gcat/s,,,,,,10.1021/acscatal.6b00893,2016.0,10.0
139,Pt-Sn/Beta(300),Alloy,"Pt, Sn",Pt,Aluminum Oxide,{'Propane conversion': '51.4%'},,N2/C3H8 = 1:10,893.15,,WHSV = 6 h-1,PDH,"N2, C3H8",False,"{'Selectivity': 'Support Material', 'Stability': 'Support Material'}",72.9,Nanoparticulate Alloys,Impregnation Methods,Sn,,,,,,,,,,,10.3390/catal11010025,2020.0,51.4
140,Cs-P/CZ,Metal Oxide,"Cr, Zr",Cr,Others,{'Propane conversion': '30.6%'},30.6 to 16.9% propane conversion in 1 h,40 vol% C3H8/N2,823.15,,,PDH,"C3H8, N2",False,"{'Selectivity': 'Promoters', 'Stability': 'Promoters'}",93.7,,,"Cs, P",16.9% propane conversion after 1 h,1.0,,,,,,,,,10.1016/j.catcom.2020.105956,2020.0,30.6
141,Pt(111),Metal,Pt,Pt,,{'Propane conversion': '45.03%'},,,,,,PDH,"Propane, Hydrogen",False,"{'Selectivity': 'Surface site geometry', 'Stability': 'Availability of active sites'}",54.97,,,,,,,54.97,,,,,,,10.1021/acscatal.8b00107,2018.0,45.03
142,Pt-Sn/La-Al2O3,Alloy,"Pt, Sn",Pt,Aluminum Oxide,{'Propane conversion': '48%'},0.0067 (h^-1),C3H8:N2 = 1:3,873.15,130.0,100 mg catalyst,PDH,"C3H8, N2",False,"{'Stability': 'Structural Composition', 'Conversion': 'Structural Composition'}",90.0,Nanoparticulate Alloys,Impregnation Methods,"Sn, La",0.19 (Xf/X0),0.0019,,43.2,,,,,,,10.1016/j.cattod.2010.10.007,2011.0,48.0
143,10Zn0.1Pt/HZ,Alloy,"Zn, Pt","Zn, Pt",Zeolites,{'Propane conversion': '56.2%'},5% loss after 65 h,5 vol% propane,798.15,20.0,0.24 h-1,PDH,"Propane, Nitrogen",False,"{'Selectivity': 'Structural composition', 'Conversion': 'Structural composition', 'Stability': 'Structural composition'}",93.0,Nanoparticulate Alloys,Impregnation Methods,,65 h,65.0,,46.0,,,,,,,10.1039/c9cy00237e,2019.0,56.2
144,Cr2O3/Al2O3,Metal Oxide,"Cr, Al",Cr,Aluminum Oxide,{'Propane conversion': '30%'},Within 5% deviation after 800 h,Propane: 50%,823.15,,400-800 g,ODH,"Propane, Oxygen, Argon",True,"{'Conversion': 'Continuous catalyst regeneration', 'Stability': 'Continuous catalyst regeneration'}",90.0,,,,800 h,800.0,,27.0,,,,,,,10.1016/j.cej.2004.11.005,2005.0,30.0
145,Phosphorus-doped mesoporous carbon,Others,"C, P",P,Carbon-based,{'Initial propane conversion': '37.1%'},,"5 vol% propane, balance N2",873.15,20.0,,PDH,"Propane, Nitrogen",False,"{'Conversion': 'Structural composition', 'Selectivity': 'Structural composition'}",89.2,,,,,,,,,,,,,,10.1039/c6ra20726j,2016.0,37.1
146,PtGa-Ca-Pb/SiO2,Alloy,"Pt, Ga, Ca, Pb",Pt,Silica Oxide,{'Propane Conversion': '36.6%'},0.00033 h-1,C3H8:H2:He = 2.5:1.25:3.75 mL/min,873.15,7.5,,PDH,"C3H8, H2, He",False,"{'Stability': 'Structural Composition', 'Selectivity': 'Structural Composition'}",92.0,Intermetallic Compounds,Heat Treatment,"Ca, Pb",1 month,,,33.7,,,,,,,10.1002/anie.202107210,2021.0,
147,Pt/Fe-DMSN,Alloy,"Pt, Fe",Pt,Silica Oxide,{'Propane conversion': '57.6%'},"0.015 h-1, 0.021 h-1",C3H8:N2 = 1:2,863.15,,2.4 h-1,PDH,"C3H8, N2",False,"{'Conversion': 'Structural composition', 'Selectivity': 'Structural composition', 'Stability': 'Structural composition'}",90.8,Nanoparticulate Alloys,Impregnation Methods,Fe,Stable for 60 h,0.017,,36.8,,,,,,,10.1016/j.cattod.2022.03.029,2022.0,57.6
148,HZSM-5 zeolites modified with nanosized anatase,Metal Oxide,"Si, Al, Ti",Ti,Zeolites,{'Propane conversion': '65%'},,,923.15,,,PDH,Propane,False,"{'Selectivity': 'Modification with nanosized anatase', 'Conversion': 'Structural composition'}",85.0,,,,,,,,,,,,,,10.1016/j.cattod.2021.06.021,2022.0,65.0
149,PtZn4@S-1,Alloy,"Pt, Zn","Pt, Zn",Silica Oxide,{'Propane conversion': '47.4%'},,C3H8 : N2 = 10 : 30,823.15,,12 (gcat/mol C3H8/h),PDH,"C3H8, N2",False,"{'Selectivity': 'Structural composition', 'Stability': 'In situ synthesis method'}",93.2,Intermetallic Compounds,In Situ Synthesis,,0.001,0.001,,93.2,1.71 (STY(C3H6)),,,,,,10.1039/d3cp01659e,2023.0,47.4
150,Zr0.26Ga1/SIRAL10,Metal Oxide,"Zr, Ga",Zr,Silica Oxide,{'Propane conversion': '50.1%'},,C3H8:H2:N2 = 12:12:100 mL/min,873.15,124.0,WHSV = 3.5 h-1,PDH,"C3H8, H2, N2",False,"{'Conversion': 'Structural Composition', 'Selectivity': 'Structural Composition', 'Stability': 'Structural Composition'}",95.1,,,Ga,300 cycles,300.0,,47.6,,,,,,,10.1021/acscatal.1c02621,2021.0,50.1
151,PtSnIn/08Zr-Al,Alloy,"Pt, Sn, In",Pt,Aluminum Oxide,{'Propane conversion': '57.7%'},6.0% (2.5 hours),H2:C3H8:Ar = 7:8:35,873.15,,WHSV = 3.3 h-1,PDH,"H2, C3H8, Ar",False,"{'Conversion': 'Structural Composition', 'Selectivity': 'Structural Composition', 'Stability': 'Structural Composition'}",98.3,Nanoparticulate Alloys,Impregnation Methods,"Sn, In",6% decline after 2.5h,2.4,,,,,,,,,10.1016/j.jiec.2017.03.012,2017.0,57.7
152,GaxAl10-xO15,Metal Oxide,"Ga, Al, O",Ga,Aluminum Oxide,{'propane conversion': '49.7-51.7%'},17-17.2% after 16 h,"2.5% propane, 5% CO2, balance N2",773.0,,200 mg,PDH,"Propane, CO2, N2",False,"{'Stability': 'Structural Composition', 'Conversion': 'Structural Composition', 'Selectivity': 'Structural Composition'}",91.7,,,,8-33 h,4.13,,91.7,,,,,,,10.1016/j.jcat.2008.03.021,2008.0,51.7
153,"Alumina supported vanadia modified with chromia, molybdena and tungsta",Metal Oxide,"V, Cr, Mo, W",V,Aluminum Oxide,{'Propane conversion': '9.98%'},,CO2/C3H8/N2 = 3:1:4,823.0,16.0,,ODH,"CO2, C3H8, N2",True,"{'Conversion': 'Promoter elements (Cr, Mo, W)', 'Selectivity': 'Promoter elements (Cr, Mo, W)'}",9.54,,,"Cr, Mo, W",,,,,,,,,,,10.1016/j.cattod.2019.06.047,2020.0,9.98
154,Cr2O3,Metal Oxide,"Cr, O",Cr,Silica Oxide,{'Propane conversion': 'Increased'},,Propane to CO2 ratio,8001200.0,,,PDH,"Propane, CO2",False,"{'Conversion': 'CO2 Addition', 'Selectivity': 'CO2 Addition'}",,,,,,,,,,,,,,,10.1039/d2cp00027j,2022.0,
155,Pt4 and Pt3Sn clusters,Alloy,"Pt, Sn",Pt,,{},,C3H8:H2 from 0 to 1.5,673.15,,,PDH,"C3H8, H2",False,"{'Selectivity': 'Process Conditions', 'Conversion': 'Structural Composition'}",,Nanoparticulate Alloys,,Sn,,,,,,,,,,,10.1039/c3cp53796j,2013.0,
156,V-modified Mo-Bi/Al2O3,Metal Oxide,"Mo, Bi, V, Al","Mo, Bi, V",Aluminum Oxide,{'propane conversion': '92%'},4.2% per 100 h,C3H8/O2/N2 = 1/0.1/1.5,848.15,,6000 mL/gcat/h,ODH,"C3H8, O2, N2",True,"{'Selectivity': 'V modification', 'Stability': 'V modification'}",80.0,,,,stable for 100 h,5.0,10.0,73.6,1.8 mmol/gcat/h,,,,,,10.1016/j.jiec.2021.08.029,2021.0,92.0
157,Pt/20TDMASn/S-1,Alloy,"Pt, Sn",Pt,Silica Oxide,{'Propane conversion': '36.46%'},,C3H8:N2 = 1:4,823.15,20.0,5.4 h-1,PDH,"C3H8, N2",False,"{'Conversion': 'Catalyst preparation method', 'Selectivity': 'Structural composition', 'Stability': 'Structural composition'}",97.8,Nanoparticulate Alloys,Surface & Support Methods,Sn,12 h,0.083,,35.7,,,,,,,10.1021/acs.jpcc.3c00013,2023.0,36.46
158,Bare Alumina (Al2O3),Metal Oxide,Al,Al,,{'Propane conversion': '25%'},,C3H8:N2 = 2:3,873.15,,WHSV(propane) = 4.7 h^-1,PDH,"Propane (C3H8), Nitrogen (N2)",False,"{'Selectivity': 'Preparation Method', 'Conversion': 'Pre-treatment with CO', 'Stability': 'Preparation Method'}",88.0,,,,10 h,0.1,,77.0,0.8 kgC3H6 h^-1 kgcat^-1,,,,,,10.1039/d0cy01980a,2021.0,25.0
159,Pt/Nb1Al2-O,Metal Oxide,"Pt, Nb, Al, O",Pt,Aluminum Oxide,{'propane conversion': '28.8%'},0.0520 (h-1),C3H8/H2/N2 = 1/1/3,873.15,,6 h-1,PDH,"C3H8, H2, N2",False,"{'Selectivity': 'Promoter addition', 'Stability': 'Structural composition'}",96.0,,,Nb,0.0520 (deactivation rate),0.052,,96.0,,,,,,,10.1039/d0nj04663a,2020.0,28.8
160,Mo-doped vanadia,Metal Oxide,"V, O, Mo","V, Mo",Silica Oxide,{'propane conversion': '24-73%'},,15% C3H8 - 85% N2,773.15,,2500 h-1,ODH,"C3H8, N2",False,"{'Selectivity': 'Structural Composition', 'Conversion': 'Structural Composition', 'Stability': 'Structural Composition'}",90.0,,,,12-48 h,2.0,,,,,,,,,10.1016/j.chempr.2023.04.019,2023.0,73.0
161,NiMo/Al2O3,Alloy,"Ni, Mo","Ni, Mo",Aluminum Oxide,{'propane conversion': '11.9%'},,C3H8/H2 = 1/1,843.0,48.0,500 mg,PDH,"C3H8, H2, Ar",False,"{'Selectivity': 'Structural Composition', 'Stability': 'Structural Composition'}",63.1,Nanoparticulate Alloys,Impregnation Methods,,24 h,1.04,,,,,,,,,10.1021/acscatal.0c05711,2021.0,11.9
162,Ga3Rh and Ga9Rh2 intermetallic compounds,Alloy,"Ga, Rh",Rh,Silica Oxide,"{'Propane conversion': '0.5% (Ga3Rh), 0.4% (Ga9Rh2)'}",0.25% per hour (Ga3Rh),Propane:Helium = 1:10,823.15,8.9,"
					202.3 mg Ga3Rh + 1.5 g silica
					150.0 mg Ga9Rh2 + 1.5 g silica
				",PDH,"Propane, Helium",False,"{'Conversion': 'Structural composition', 'Stability': 'Structural composition'}",100.0,Intermetallic Compounds,Heat Treatment,,2 hours (Ga3Rh),2.0,,100.0,0.07 gpropenegRh-1h-1 (Ga3Rh),,,,,,10.1038/s41598-023-31157-y,2023.0,0.5
163,17.5Cr-2Ce-2K/Al,Metal Oxide,"Cr, Ce, K",Cr,Aluminum Oxide,{'Propane conversion': '25.8%'},,C3H8:N2 = 40 ml:40 ml,903.15,,"12,000 ml/(h·gcat)",ODH,"C3H8, N2",False,"{'Conversion': 'Oxygen capacity', 'Stability': 'Circulating fluidized-bed process with chemical looping'}",99.5,,,Ce,,,,25.6,,,,,,,10.1016/j.catcom.2015.09.009,2015.0,25.8
164,Platinum-based monolithic catalyst,Metal,Pt,Pt,Aluminum Oxide,{'Propane conversion': '90%'},,"Pure propane feed, Propane:Air = 1:10 to 1:40",1173.15,,0.697 g/cm3,PDH,"Propane, Air",False,"{'Conversion': 'Reactor design', 'Selectivity': 'Reactor design', 'Stability': 'Reactor design'}",99.0,,,,,,,,,,,,,,10.1016/S0009-2509(01)00423-7,2002.0,90.0
165,Carbon-based catalyst,Others,"C, N, O",O,,{'Propane conversion': 'N/A'},,,,,,PDH,Propane,False,{'Stability': 'Process conditions'},,,,,,,,,,,,,,,10.1002/cctc.202100648,2021.0,
166,Isolated vanadium oxide surface sites,Metal Oxide,"V, O","V, O",Aluminum Oxide,{},,,,,,ODH,"Propane, Oxygen",True,"{'Conversion': 'Structural composition', 'Stability': 'Structural composition'}",,,,,,,,,,,,,,,10.1039/d1cp03297f,2021.0,
167,PdCu/Al2O3,Alloy,"Pd, Cu","Pd, Cu",Aluminum Oxide,{'Propane conversion': '92%'},,C3H8:O2:N2 = 1:0.5:8,823.15,30.0,,ODH,"C3H8, O2, N2",True,"{'Selectivity': 'Structural composition', 'Stability': 'Structural composition'}",90.0,Others,Impregnation Methods,,Stable for 24 h,0.0417,,82.8,,,,,,,10.1021/acs.jpcc.2c00111,2022.0,92.0
168,Cr/ZrO2,Metal Oxide,"Cr, Zr",Cr,Others,{'Propane conversion': '26-59%'},0.04-0.21 (%/gCr.min),"2.5% propane, 6.5% CO2, balance He",823.15,20.0,GHSV = 0.5 min-1,ODH,"Propane, CO2, He",True,"{'Selectivity': 'Chromium content', 'Stability': 'Chromium content, CO2 addition', 'Conversion': 'Preparation method'}",77.0,,,,0.04-0.21 (%/gCr.min),12.6,,47.0,,,,,,,10.1016/j.apcata.2018.03.020,2018.0,59.0
169,Ga/HZSM5,Metal,"Ga, H, ZSM5",Ga,Zeolites,{'Propane conversion': '43%'},Not specified,"2 kPa propane, balance helium",703.0,,Not specified,PDH,"Propane, Helium",False,"{'Conversion': 'Catalyst preparation method', 'Selectivity': 'Catalyst composition'}",86.0,,,,Not specified,,2.0,,Not specified,,,,,,10.1016/j.apcata.2012.05.036,2012.0,43.0
170,Boron oxide surface layer on hexagonal boron nitride,Metal Oxide,"B, O, N","B, O",Boron-based,{'Propane conversion': '14%'},,,763.0,,,ODH,"Propane, Oxygen",True,{'Selectivity': 'Structural composition'},79.0,,,,,,,12.0,,,,,,,10.1021/acs.jpclett.8b03373,2019.0,14.0
171,CrZrOx,Metal Oxide,"Cr, Zr","Cr, Zr",Others,{'Propane conversion': '30%'},,C3H8:N2 = 40:60,823.15,10.0,Varied,PDH,"C3H8, N2",False,"{'Conversion': 'Catalyst composition', 'Selectivity': 'Catalyst composition', 'Stability': 'Catalyst composition'}",85.0,,,,75% loss after 48 min,0.026,,85.0,3000 kg/h/m3,,,,,,10.1016/j.jcat.2017.10.012,2017.0,30.0
172,Cu-Al alloy,Alloy,"Cu, Al",Cu,,{'Propane conversion': '92%'},0.001 h-1,C3H8/N2 = 1/1,848.15,30.0,"
					1000 h-1
				",PDH,"C3H8, N2",False,"{'Conversion': 'Structural Composition', 'Selectivity': 'Structural Composition', 'Stability': 'Structural Composition'}",83.0,Nanoparticulate Alloys,Impregnation Methods,Al,Stable for 100 h,0.01,10.0,76.0,"
					0.61 μL/gcat min
				",,,,,,10.1002/chem.201102580,2011.0,92.0
173,Ga2O3,Metal Oxide,"Ga, O",Ga,,{},,,,,,PDH,propane,False,"{'Conversion': 'Preparation of Ga-H species', 'Mechanistic Understanding': 'Identification of Ga-H intermediate', 'Stability': 'Structural composition'}",,,,,,,,,,,,,,,10.1021/jacs.2c01005,2022.0,
174,"Pt-Sn/γ-Al2O3 with added TiO2, ZrO2 or Al2O3 nanomaterials",Metal Oxide,"Pt, Sn, Al, Ti, Zr","Pt, Sn",Aluminum Oxide,{'Propane conversion': '26-31%'},20.5-54.4% (D),,823.15,,4 g catalyst,PDH,Propane,False,{'Stability': 'Addition of acidic metal oxide nanomaterials'},89.0,,,,5.1 h,0.196,,,,,,,,,10.1039/d0cy00735h,2020.0,31.0
175,Chromia-pillared zirconium phosphate,Metal Oxide,"Cr, Zr, P",Cr,Others,{'Propane conversion': '18.1%'},Not explicitly stated,7.06 mol% propane in helium,823.0,28.3,25.7 gcat h molpropane-1,PDH,"Propane, Helium",False,"{'Conversion': 'Chromium content and dispersion', 'Selectivity': 'Chromium species with vacancies in coordination sphere'}",87.1,,,,200 min,3.3,,,,,,,,,10.1021/la990504e,1999.0,18.1
176,Edge-hydroxylated boron nitride,Others,"B, N",B-OH,Boron-based,{'Propane conversion': '20.6%'},,,,,,ODH,"Propane, Oxygen",True,"{'Selectivity': 'Structural composition', 'Conversion': 'Structural composition'}",80.2,,,,,,,,,,,,,,10.1002/cctc.201700740,2017.0,20.6
177,Chromia/Alumina,Metal Oxide,"Cr, Al",Cr,Aluminum Oxide,{'Propane conversion': '10-35%'},,,813.0,53.0,0.4 g,PDH,"C3H8, He",False,"{'Selectivity': 'Structural composition', 'Conversion': 'Structural composition'}",99.0,,,K,2 h,1.0,,,,,,,,,10.1016/S0926-860X(03)00308-9,2003.0,35.0
178,Sulfided ZrO2,Metal Oxide,Zr,"Zr, S",Others,{'propane conversion': '8.1%'},,propane/S2 = 3.7,823.15,,WHSV = 8.3 min-1,ODH,"propane, sulfur (S2)",True,{'Selectivity': 'Catalyst composition'},85.7,,,,,,,,,,,,,,10.1039/d0cy01039a,2020.0,8.1
179,Pt/Sn-Silicalite-1,Alloy,"Pt, Sn",Pt,Silica Oxide,{'propane conversion': '42%'},0.012 h-1,Pure propane,873.15,9.0,WHSV=3.2 h-1,PDH,Propane,False,"{'Stability': 'Catalyst composition', 'Selectivity': 'Catalyst composition', 'Conversion': 'Catalyst composition'}",95.0,Nanoparticulate Alloys,Impregnation Methods,Sn,Stable for 70 hours,0.014,,40.0,,,,,,,10.1002/cctc.202101828,2022.0,42.0
180,Eu2O3 and Gd2O3,Metal Oxide,"Eu, Gd","Eu, Gd",,{'Propane conversion': '10%'},,C3H8:N2 = 2:3,823.15,,,PDH,"C3H8, N2",False,"{'Conversion': 'Composition', 'Selectivity': 'Composition'}",80.0,,,,,,,,,,,,,,10.1039/d0cc05496h,2020.0,10.0
181,Ga-0.7Mg/ZSM-5,Metal Oxide,"Ga, Mg",Ga,Zeolites,{'Propane conversion': '17.8%'},,C3H8:Ar = 1:4,873.15,40.0,4.7 h-1,PDH,"C3H8, Ar",False,"{'Selectivity': 'Catalyst composition', 'Stability': 'Catalyst composition'}",90.8,,,Mg,180 min,3.0,,90.8,0.26 mmol·gcat-1·min-1,,,,,,10.1016/j.apcata.2022.118778,2022.0,17.8
182,VOx/MCM-41,Metal Oxide,V,V,Silica Oxide,{'Propane conversion': '20-21%'},25% in 24 h,C3H8/N2 = 40/60,823.0,3.0,150 mg/reactor,PDH,"C3H8, N2",False,"{'Stability': 'Structural Composition', 'Conversion': 'Structural Composition'}",91.0,,,,24 h,1.0,,21.5,0.15-0.2 gC3H6/gcat/h,,,,,,10.1016/j.jcat.2012.06.005,2012.0,21.0
183,Ga/H-ZSM-5,Metal,Ga,Ga,Zeolites,{'Propane conversion': '5.5%'},Below 5% after 12 h time on stream,"5 vol% C3H8, 95 vol% N2",823.15,,3.8-15 mg catalyst,PDH,"C3H8, N2",False,"{'Conversion': 'Structural composition', 'Selectivity': 'Structural composition', 'Stability': 'Structural composition'}",85.0,,,H,Stable for 12 h,0.0,5.07,85.0,34.0 × 10–3 molC3H8·molAl–1·s–1,,,,,,10.1021/acscatal.1c01497,2021.0,5.5
184,Isolated gallium sites on silica,Single Atom,Ga,Ga,Silica Oxide,{'Propane conversion': 'N/A'},,,,,,PDH,Propane,False,"{'Conversion': 'Structural composition', 'Stability': 'Structural composition', 'Selectivity': 'Structural composition'}",,,,,,,,,,,,,,,10.1021/acs.inorgchem.0c03135,2021.0,
185,Sol-gel alumina membrane,Metal Oxide,Al,Al,Aluminum Oxide,{'Yields': 'Higher than equilibrium'},,,,,,PDH,"Propane, Propylene, Hydrogen",False,{'Conversion': 'Reactor design (membrane reactor)'},,,,,,,,,,,,,,,10.1016/0376-7388(93)85071-4,1993.0,
186,0.5Pt-2.6Zn/Na-Beta,Alloy,"Pt, Zn","Pt, Zn",Zeolites,{'Propane Conversion': '29%'},,,828.15,,400 mg,PDH,Propane,False,"{'Stability': 'Zeolite support and Pt-Zn interaction', 'Conversion': 'Zeolite support and Pt-Zn interaction', 'Selectivity': 'Zeolite support and Pt-Zn interaction'}",90.0,Nanoparticulate Alloys,Impregnation Methods,,63 h,63.0,100.0,,,,,,,,10.1016/j.apcata.2006.03.028,2006.0,
187,MoVTeNb M1 oxide,Metal Oxide,"Mo, V, Te, Nb","Mo, V",,{'Propane conversion': '27%'},,C3H8/O2/He = 1/4/95,823.15,,"30,000 h-1",ODH,"C3H8, O2, He",True,{'Conversion': 'Structural composition'},80.0,,,,Stable for 100 h,,,,,,,,,,10.1021/acs.inorgchem.3c02689,2023.0,27.0
188,Chromia/alumina,Metal Oxide,"Cr, Al",Cr,Aluminum Oxide,{'Propane conversion': 'N/A'},,,,,,PDH,Propane,False,"{'Stability': 'Catalyst composition', 'Activity': 'Catalyst preparation'}",,,,,,,,,,,,,,,10.1006/jcat.2001.3372,2001.0,
189,Zn/H-MFI,Metal,Zn,Zn,Zeolites,{'Propane conversion': 'Less than 9%'},,,713773.0,,"
					7 to 22 mol Al·s/mol C3H8
				",PDH,"Propane, Helium",False,"{'Conversion': 'Preparation Method', 'Selectivity': 'Structural Composition'}",90.0,,,,,,4.5,,,,,,,,10.1021/acscatal.1c03641,2021.0,9.0
190,Ga/H-ZSM-5,Metal,Ga,Ga,Zeolites,,,,873.15,,,PDH,,False,{'Conversion': 'Catalyst Composition'},,,,,,,,61.0,,94%,,,,,10.1016/j.cattod.2004.06.051,2004.0,
191,Cr-MSUx,Metal Oxide,Cr,Cr,Silica Oxide,{'propane conversion': '84%'},,CO2/C3H8 = 1,973.15,,,ODH,"C3H8, CO2",True,"{'Conversion': 'Catalyst composition', 'Yield': 'Catalyst composition'}",62.0,,,,,,,55.0,,,,,,,10.1016/j.cep.2020.107959,2020.0,84.0
192,Ethanol-pretreated CrOx/SiO2,Metal Oxide,Cr,Cr,Silica Oxide,{'propane conversion': '41.4%'},,,873.0,20.0,200 mg,ODH,"C3H8, CO2, He",True,"{'Conversion': 'Pretreatment Method', 'Stability': 'Maintaining active Cr3+ state'}",84.8,,,,,,,,,,,,,,10.1016/S1872-2067(15)61042-7,2016.0,41.4
193,Hybrid nanocarbon,Others,C,C,,{'Propane conversion': '10.6%'},,2% propane in He,823.15,15.0,250 mg,PDH,"Propane, Helium",False,"{'Conversion': 'Structural composition', 'Selectivity': 'Structural composition'}",90.0,,,,Stable for 8 h on stream,,,,9.7 x 10^-8 mol g^-1 s^-1,,,,,,10.1002/chem.201400018,2014.0,10.6
194,PtIn/Mg(Al)O,Alloy,"Pt, In",Pt,Others,{'propane conversion': '48%'},0.126% per hour,H2:C3H8:N2 = 7:8:35 (molar ratio),873.15,,WHSV = 3 h-1,PDH,"H2, N2, C3H8",False,"{'Selectivity': 'Structural Composition', 'Conversion': 'Structural Composition', 'Stability': 'Structural Composition'}",97.0,Nanoparticulate Alloys,Impregnation Methods,In,190 h,7.9,,,,,,,,,10.3390/catal9090767,2019.0,48.0
195,ZnO-deAl beta,Metal Oxide,"Zn, O",,Aluminum Oxide,{'Propane conversion': '30%'},,C3H8:N2 = 2:3,823.15,,8 wt% ZnO,PDH,"Propane, Nitrogen",False,"{'Conversion': 'Support material', 'Selectivity': 'Support material', 'Stability': 'Support material'}",93.0,,,,3 h,0.12,,93.0,1.99 mmol g-1 min-1,,,,,,10.1021/acscatal.2c05704,2023.0,30.0
196,CoN@OCNT,Single Atom,"Co, N","Co, N",Carbon-based,{'propane conversion': '20%'},,"2.4% C3H8, He balance",843.15,15.0,"0.20 g catalyst, GHSV 2.4 ml mg-1 h-1",PDH,"Propane (C3H8), Helium (He)",False,"{'Conversion': 'Structural composition', 'Selectivity': 'Structural composition', 'Stability': 'Structural composition'}",95.0,,,,20 h,0.83,,95.0,0.45 mmol g-1 h-1,,,,,,10.1002/cctc.202100410,2021.0,20.0
197,"Transition metals (Pt, Pd, Cu, Ni, Co, Rh, Ag, Au) and their alloys",Metal,"Pt, Pd, Cu, Ni, Co, Rh, Ag, Au","Pt, Pd, Cu, Ni, Co, Rh, Ag, Au",,{},,,,,,ODH,Propane,False,"{'Conversion': 'Structural composition', 'Selectivity': 'Structural composition'}",,,,"O, OH",,,,,,,,,,,10.1021/acs.jpcc.0c08076,2020.0,
198,MoVTeNbO mixed metal oxide,Metal Oxide,"Mo, V, Te, Nb","V, Mo",,{'propane conversion': '3.6-28%'},,"C3H8/O2/H2O/He = 4/8/x/88-x (x = 0-30), C3H8/O2/NH3/He = 4/12/x/84-x (x = 0-12)",653.15,,,ODH,"Propane, Oxygen, Helium, Steam, Ammonia",True,"{'Conversion': 'Feed composition', 'Selectivity': 'Feed composition'}",70.0,,,,,,,,,,,,,,10.1016/j.cattod.2004.06.148,2004.0,28.0
199,PtNa/Zn(1.0%)-ZSM-5,Metal,"Pt, Na, Zn",Pt,Zeolites,{'Propane conversion': '40.60%'},7.3% after 10 h,H2/C3 = 0.25 (molar ratio),863.15,,WHSV = 3.0 h-1,PDH,"Propane, Hydrogen",False,"{'Conversion': 'Catalyst preparation method', 'Selectivity': 'Catalyst preparation method', 'Stability': 'Catalyst preparation method'}",91.4,,,"Na, Zn",7.3% deactivation after 10 h,0.0073,,37.1,,,,,,,10.1016/j.cej.2015.01.008,2015.0,40.6
200,BS-1,Single Atom,"B, Si",B,Zeolites,{'Propane conversion': '41.4%'},,C3H8/O2/He = 1/1/8,833.15,,3600 L kg-1 h-1,ODH,"C3H8, O2, He",True,"{'Stability': 'Structural Composition', 'Conversion': 'Structural Composition', 'Selectivity': 'Structural Composition'}",81.2,,,,210 hours,8.8,,33.6,,,,,,,10.1126/science.abe7935,2021.0,41.4
201,Edge-hydroxylated boron nitride (BNOH),Others,"B, N, O","B, O",Boron-based,{'Propane conversion': '20.6%'},,C3H8:O2:He = 1:1.5:3.5,803.15,192.0,37.6 g/gcat/h,ODH,"C3H8, O2, He",True,"{'Selectivity': 'Structural composition (B-OH groups)', 'Conversion': 'Structural composition (B-OH groups)', 'Stability': 'Structural composition (B-OH groups)'}",80.2,,,,300 h,12.5,,80.2,,,,,,,10.1002/cctc.201700004,2017.0,20.6
202,Cr/Al2O3 catalyst,Metal Oxide,"Cr, Al",Cr,Aluminum Oxide,{'propane conversion': '10%'},,,853.15,,,PDH,"propane, He",False,{'Conversion': 'Structural Composition'},,,,,,,,,,,,,,,10.1039/b309650p,2003.0,10.0
203,SnOx/SiO2,Metal Oxide,Sn,Sn,Silica Oxide,{'propane conversion': '29.9%'},46.6% in 5 h,Pure propane feed,873.15,,,PDH,Propane,False,"{'Stability': 'Structural Composition', 'Selectivity': 'Structural Composition'}",84.0,,,,5 h,1.0,,84.0,,,,,,,10.1016/j.cattod.2020.05.053,2021.0,29.9
204,Various oxide-based catalysts,Metal Oxide,V,V,Oxides,{'N/A': 'N/A'},,,,,,ODH,"Propane, Air",True,{'Selectivity': 'Absence of pure V2O5 phase'},,,,,,,,,,,,,,,10.1016/0926-860X(93)80120-F,1993.0,
205,Pt/H-MFI,Metal,Pt,Pt,Zeolites,{'Propane conversion': 'N/A'},,C3H8/C6H6=1,573773.0,,,PDH,"Propane, Benzene",False,"{'Selectivity': 'Incorporation of Pt into the catalytic system', 'Conversion': 'Addition of an H2 scavenger'}",60.0,,,,,,,96.0,,,,,,,10.1006/jcat.2000.2910,2000.0,
206,Hexagonal boron nitride,Metal Oxide,"B, N","B, O",,{'Propane conversion': '11.6-33.1%'},,C3H8:O2:N2 = 8:8:24,768.15,40.0,100 mg,ODH,"C3H8, O2, N2",True,"{'Conversion': 'Co-feeding propane and propylene', 'Selectivity': 'Minimizing over-oxidation'}",97.6,,,,,,,,,,,,,,10.1038/s41467-022-35776-3,2023.0,33.1
207,V2O5/TiO2,Metal Oxide,"V, Ti",V,Others,{'Propane conversion': '0-70%'},,"C3H8/O2 = 1/1, 1/3, 2/1, 2/3",498673.0,,,ODH,"C3H8, O2",True,{'Selectivity': 'Promoter'},65.0,,,Rb,,,,,,,,,,,10.1016/j.apcata.2004.04.021,2004.0,70.0
208,Pd-In intermetallic alloy nanoparticles,Alloy,"Pd, In",Pd,Silica Oxide,{'Propane conversion': '20%'},,H2/C3H8 = 1:1,873.0,,,PDH,"C3H8, H2, Ar",False,"{'Selectivity': 'Structural composition', 'Stability': 'Structural composition'}",99.0,Intermetallic Compounds,Impregnation Methods,In,,,,,,,,,,,10.1021/acscatal.1c01916,2021.0,20.0
209,Co-N-C/SiO2,Metal,"Co, N, C",Co,Silica Oxide,{'Propane conversion': '12-16%'},,,873.15,125.0,0.2 g,PDH,"Propane, Nitrogen",False,"{'Conversion': 'Structural composition', 'Stability': 'Preparation method', 'Selectivity': 'Preparation Method'}",95.0,,,,,,,,,,,,,,10.3390/catal12101262,2022.0,16.0
210,Zn/H-ZSM5,Metal Oxide,Zn,Zn,Zeolites,{},,"Propene/2-13C propane mixtures, C3H8/C3D8, H2/D2, C3H8/D2",,,,PDH,"Propane, Propene, Deuterium (D2)",False,"{'Selectivity': 'Catalyst composition (Zn cations)', 'Conversion': 'Catalyst composition (Zn cations)'}",,,,,,,,,,,,,,,10.1006/jcat.1998.2312,1999.0,
211,Monoclinic and tetragonal ZrO2,Metal Oxide,Zr,Zr,,{'Propane conversion': '5-33%'},,40 vol% C3H8 in N2,798.15,80.0,0.1-1.5 g,PDH,"C3H8, N2",False,"{'Activity': 'Crystallite size, phase composition', 'Selectivity': 'Crystallite size, phase composition'}",90.0,,,,,,,,,,,,,,10.1016/j.jcat.2019.02.012,2019.0,33.0
212,Fe-ZSM-5,Metal Oxide,Fe,,Zeolites,{'Propane conversion': '29.2-40%'},39% to 17% over 415 min,"5% C3H8, 5% N2O, N2O:C3H8 = 2:1",748.15,200.0,0.5 g,ODH,"C3H8, N2O",True,"{'Selectivity': 'Steam and high temperature treatments', 'Stability': 'Steam and high temperature treatments'}",73.2,,,,415 min,6.92,,20.0,,,,,,,10.1016/j.apcata.2012.06.038,2012.0,40.0
213,7.5Cr/Ce0.8Zr0.2O2,Metal Oxide,"Cr, Ce, Zr",Cr,Oxides,{'Propane conversion': '50%'},No significant deactivation,"20% propane, 20% oxygen",873.15,50.0,6000 h-1,ODH,"Propane, Oxygen",True,"{'Selectivity': 'Structural composition', 'Stability': 'Chemical looping process'}",31.0,,,,Stable for 50 cycles,,,31.0,,,,,,,10.1016/j.ces.2023.118697,2023.0,50.0
214,Co@NC-ZIFSA,Metal,"Co, N, C","Co, N",Carbon-based,{'Propane conversion': '29%'},,"10% propane, 90% N2",873.15,,7500 ml h-1 gcat-1,PDH,"Propane, Nitrogen",False,"{'Conversion': 'Structural composition', 'Selectivity': 'Structural composition', 'Stability': 'Structural composition'}",97.0,,,,5 h,,,97.0,,,,,,,10.1016/j.catcom.2022.106495,2022.0,29.0
215,Nitrogen-doped graphene monolith,Others,"C, N",,Carbon-based,{'propane conversion': '10%'},,"4% propane, 2% O2, balance He",723.15,15.0,40 mg,ODH,"propane, O2, He",True,"{'Conversion': 'Structural Composition', 'Selectivity': 'Structural Composition', 'Stability': 'Structural Composition'}",55.0,,,,10 h,0.1,,5.3,,,,,,,10.3389/fchem.2021.759936_full,,10.0
216,Pt-Sn/Al2O3,Alloy,"Pt, Sn",Pt,Aluminum Oxide,{'Propane conversion': '35.3%'},,C3H8/H2/Ar = 11 : 6 : 33,848.15,100.0,17.9 h-1,PDH,"Propane, Hydrogen, Argon",False,"{'Conversion': 'Structural Composition', 'Selectivity': 'Structural Composition'}",94.0,Nanoparticulate Alloys,Impregnation Methods,Sn,,,,,,,,,,,10.1039/d2cy00921h,2022.0,35.3
217,Boron nitride (BN),Others,"B, N","B, N",,{'propane conversion': '9.7%'},,"10% C3H8, 20% O2, balanced in Ar",873.15,10.0,,ODH,"C3H8, O2, Ar",True,"{'Selectivity': 'Catalyst composition', 'Conversion': 'Gas-phase route'}",92.0,,,,,,,,,,,,,,10.1021/jacs.2c12970,2023.0,9.7
218,PtSn/Al2O3-0.10,Metal,"Pt, Sn","Pt, Sn",Aluminum Oxide,{'propane conversion': '53%'},0.012-0.014 h^-1,1:0.6 = C3H8:H2,891.15,,3.5 h^-1,PDH,"C3H8, H2",False,"{'Stability': 'Support Material', 'Conversion': 'Support Material', 'Selectivity': 'Preparation Method'}",80.1,,,,35.95% after 30h,0.014,,77.3,,,,,,,10.1016/j.jcis.2023.05.144,2023.0,53.0
219,Pt-Sn/ZrO2,Metal Oxide,"Pt, Sn, Zr, O","Pt, Sn",Oxides,{'Propane conversion': '40%'},,,,,,ODH,"Propane, Oxygen",True,"{'Selectivity': 'Catalyst composition', 'Conversion': 'Catalyst composition'}",95.0,,,"Sn, Zr",,,,,,,,,,,10.1016/j.ces.2011.11.047,2012.0,40.0
220,Mn1-(Vvac)-V2O3(0001),Metal Oxide,"V, O, Mn","Mn, V, O",,{'Propane conversion': 'N/A'},,,850.0,,,PDH,Propane,False,"{'Conversion': 'Structural Composition', 'Selectivity': 'Structural Composition'}",,,,Mn,,,,,,,,,,,10.1016/j.cattod.2020.02.023,2021.0,
221,Tetrahedral nickel(II) phosphosilicate,Metal,"Ni, P, Si",Ni,Silica Oxide,{'Propane conversion': '18%'},2% over 3h,,873.15,,,PDH,C3H8,False,"{'Stability': 'Structural composition', 'Selectivity': 'Structural composition'}",90.0,,,,16% conversion after 3h,0.133,,,,,,,,,10.1002/cctc.201701815,2018.0,18.0
222,Fe/SiO2,Metal Oxide,Fe,Fe,Silica Oxide,{'Propane conversion': '49.5%'},,H2S/C3H8 = 0.4,873.15,,0.25 g,PDH,"C3H8, H2S, He",False,"{'Stability': 'Co-feeding H2S', 'Conversion': 'Co-feeding H2S', 'Selectivity': 'Iron sulfide active species'}",94.4,,,S,50 h,50.0,,,,,,,,,10.1016/j.apcata.2019.117238,2019.0,49.5
223,0.04CrSBA1,Metal Oxide,"Cr, Si",Cr,Silica Oxide,{'propane conversion': '26.7%'},10.1% activity loss after 240 min,CO2:C3H8:He = 5:1:9,823.15,30.0,200 mg catalyst,ODH,"Propane (C3H8), Carbon Dioxide (CO2), Helium (He)",True,"{'Conversion': 'Structural Composition', 'Selectivity': 'Structural Composition'}",90.2,,,,not mentioned,,,24.1,not mentioned,,,,,,10.1016/j.apcata.2009.11.040,2010.0,26.7
224,InO+/H-BEA,Metal Oxide,In,In,Zeolites,{'Propane conversion': 'N/A'},,,473673.0,,,ODH,Propane,False,"{'Conversion': 'Active species (InO+)', 'Selectivity': 'Active species (InO+)'}",,,,,,,,,,,,,,,10.1021/acs.jpcc.2c05888,2022.0,
225,Pt-In/Sm-TiO2,Alloy,"Pt, In, Sm, Ti, O","Pt, In",Oxides,{'Propane conversion': '19.3%'},,Pure propane,573.15,,,PDH,Propane,False,"{'Conversion': 'Structural Composition', 'Selectivity': 'Structural Composition'}",97.0,Nanoparticulate Alloys,Impregnation Methods,Sm,,,,19.3,,,,,,,10.1002/anie.202300744,2023.0,19.3
226,V-Al-O catalysts,Metal Oxide,"V, Al, O",V,Aluminum Oxide,{'Propane conversion': '29%'},Very slow after initial period,C3H8:O2:He:N2 = 11:11:28:4 (vol%),698.15,,0.5-0.6 g,ODH,"C3H8, O2, He, N2",True,"{'Conversion': 'Increasing V content', 'Selectivity': 'Anaerobic operation'}",40.0,,,,Stable for 20-30 hours,1.25,,25.0,,,,,,,10.1016/j.cattod.2008.05.020,2009.0,29.0
227,Reused Cr adsorbent,Metal Oxide,Cr,Cr,Others,{'Propane conversion': 'N/A'},,,,,,PDH,Propane,False,"{'Stability': 'Avoiding addition of anions during preparation', 'Conversion': 'Catalyst preparation method'}",,,,,,,,,,,,,,,10.1021/acssuschemeng.8b05206,2019.0,
228,Pt4 cluster supported on carbon nanotube,Metal,Pt,Pt,Carbon-based,{'Propane conversion': 'N/A'},,,,,,PDH,Propane,False,"{'Stability': 'Structural composition', 'Conversion': 'Structural composition'}",,,,Sn,,,,,,,,,,,10.1002/cjoc.202000415,2021.0,
229,ZnZrxOy,Metal Oxide,"Zn, Zr","Zn, Zr",,{'propane conversion': '21%'},,5 vol% C3H8 in N2,723.15,25.0,0.1 g,PDH,"C3H8, N2",False,"{'Conversion': 'Structural composition', 'Selectivity': 'Structural composition'}",92.0,,,,,,,,,,,,,,10.1021/acssuschemeng.1c03074,2021.0,21.0
230,In2O3-Al2O3,Metal Oxide,"In, Al",In,Aluminum Oxide,{'Propane conversion': '35.7%'},2.9% loss after 8 h,Propane:CO2:N2 = 2.5:10:87.5 (vol%),873.0,10.0,200 mg,PDH,"Propane, CO2, N2",False,"{'Stability': 'Structural Composition', 'Conversion': 'Structural Composition'}",76.5,,,,20 h,0.05,2.5,27.0,,,,,,,10.1016/j.apcata.2010.01.011,2010.0,35.7
231,Rh/Al2O3,Metal,Rh,Rh,Aluminum Oxide,{'propane conversion': 'Not specified'},Not specified,C/O ratio,823933.0,,Not specified,ODH,"C3H8, O2, H2O, Ar",True,"{'Conversion': 'Reaction temperature', 'Selectivity': 'Feed composition'}",,,,,Not specified,,,,Not specified,,,,,,10.1002/cctc.201601237,2017.0,
232,Pt/0.5Sn-SBA-15,Alloy,"Pt, Sn",Pt,Silica Oxide,{'propane conversion': '43.8%'},12.6%,propane:Ar = 7:3 (molar ratio),853.15,,0.2 g,PDH,"propane, Ar",False,"{'Selectivity': 'Structural Composition', 'Conversion': 'Preparation Method', 'Stability': 'Preparation Method'}",98.5,Nanoparticulate Alloys,In Situ Synthesis,Sn,6 h,1.0,,43.1,,,,,,,10.1016/S1872-2067(17)62805-5,2017.0,43.8
233,ZnNbO,Metal Oxide,"Zn, Nb","Zn, Nb",,{'propane conversion': '28.1%'},,propane,873.15,,0.20 g s/cm3,PDH,propane,False,"{'Conversion': 'Structural Composition', 'Selectivity': 'Structural Composition'}",84.0,,,,28.1% after 1 h,1.0,,28.1,,,,,,,10.1016/j.catcom.2014.03.007,2014.0,28.1
234,Chromia/Alumina (Cr2O3/γ-Al2O3),Metal Oxide,"Cr, Al",Cr,Aluminum Oxide,{'Propane conversion': '18%'},,Undiluted propane,773.15,,0.35 h-1,PDH,Propane,False,"{'Conversion': 'Reactor design', 'Selectivity': 'Reactor design'}",95.0,,,,Stable for 7 hours,0.14,,18.0,16.5 μmol/s,,,,,,10.1016/S0920-5861(99)00257-6,2000.0,18.0
235,Pt-Sn/Al2O3,Alloy,"Pt, Sn",Pt,Aluminum Oxide,{'Propane conversion': '3%'},,"5% C3H8, 95% He",848.0,,,PDH,"Propane, Helium",False,"{'Activity': 'Structural Composition', 'Selectivity': 'Structural Composition', 'Stability': 'Structural Composition'}",100.0,Single-atom Alloys,In Situ Synthesis,Sn,,,,,,,,,,,10.1021/acscatal.2c05671,2023.0,3.0
236,2% B-SFC,Others,"C, B",B,Carbon-based,{'Propane conversion': '2.0%'},,C3H8:O2:Ar = 2:1:37,673.15,40.0,GHSV = 120 h-1,ODH,"C3H8, O2, Ar",True,"{'Selectivity': 'Catalyst composition', 'Stability': 'Catalyst composition'}",88.6,,,,55 h,55.0,,88.6,,,,,,,10.1016/j.cjche.2023.03.006,2023.0,2.0
237,Pt/HZSM-5,Metal,Pt,Pt,Zeolites,{'propane conversion': '10-11%'},0.038-0.06 h^-1,pure propane,723.15,20.0,6000 h^-1,PDH,propane,False,"{'Conversion': 'Structural Composition', 'Selectivity': 'Structural Composition', 'Stability': 'Structural Composition'}",40.0,,,,16-18 h,0.067,,40.0,550-800 μmol/g/min,,,,,,10.1016/j.apcata.2023.119368,2023.0,11.0
238,PtSn/TS-1,Alloy,"Pt, Sn","Pt, Sn",Zeolites,{'propane conversion': '53.5%'},6%/7 h,C3H8:H2:N2 = 1:1:4,873.15,,WHSV = 3 h-1,PDH,"C3H8, H2, N2",False,{'Stability': 'Support Material'},92.5,Nanoparticulate Alloys,Impregnation Methods,,7 h,0.14,,,,,,,,,10.1016/S1872-2067(19)63360-7,2019.0,53.5
239,In2O3/Al2O3,Metal Oxide,"In, Al, O",In,Aluminum Oxide,{'propane conversion': '20-24%'},gradual,C3H8:CO2:N2 = 2.5:10:87.5,873.0,10.0,200 mg,ODH,"C3H8, CO2, N2",True,"{'Conversion': 'Catalyst composition', 'Selectivity': 'Catalyst composition', 'Stability': 'Catalyst composition'}",84.0,,,,8 h,1.0,2.5,19.8,,,,,,,10.1016/j.apcata.2011.08.018,2011.0,24.0
240,ZrO2,Metal Oxide,"Zr, O",Zr,,{'propane conversion': '10%'},,40 vol% C3H8 in N2,823.15,10.0,,PDH,"C3H8, N2",False,"{'Activity': 'Preparation Method', 'Selectivity': 'Preparation Method', 'Stability': 'Preparation Method'}",85.0,,,,20 cycles,,,85.0,0.33 mmol/g/min,,,,,,10.1016/j.apcata.2019.117189,2019.0,10.0
241,Pt-Zn/H-ZSM-5,Alloy,"Pt, Zn","Pt, Zn",Zeolites,{'Propane conversion': '32%'},0.024 h-1,C3H8/O2 = 1.5,823.15,120.0,"30,000 mL/gcat/h",ODH,"C3H8, O2",True,"{'Conversion': 'Catalyst composition', 'Selectivity': 'Zeolite support'}",90.0,Others,Impregnation Methods,,12 h,0.083,,29.0,120 g/gcat/h,,,,,,10.1016/j.cattod.2023.114365,2024.0,32.0
242,PtIn/Mg(Al)O,Alloy,"Pt, In","Pt, In",Others,{'Propane conversion': '61%'},"42% after 50 h, 16.7% after 48 h",,893.15,,0.3 g catalyst,PDH,"H2, C3H8, Ar",False,"{'Conversion': 'Structural Composition', 'Stability': 'Structural Composition'}",95.0,Nanoparticulate Alloys,Impregnation Methods,In,50 h,2.08,,,,,,,,,10.1039/c5ra11284b,2015.0,61.0
243,VSbBiBaO/Al2O3,Metal Oxide,"V, Sb, Bi, Ba, O",V,Aluminum Oxide,{'Propane conversion': '24.5%'},,C3H8/O2/10%Ne-He = 10/8.7/81.3,653.15,25.0,2500 ml/g/h,ODH,"C3H8, O2, Ne, He",True,"{'Conversion': 'Structural Composition', 'Selectivity': 'Structural Composition'}",11.9,,,"Bi, Ba",,,,2.9,,,,,,,10.1039/d3cy00207a,2023.0,24.5
244,Pd/Ag composite membrane,Alloy,"Pd, Ag","Pd, Ag",,{'propane conversion': 'N/A'},,,,,,PDH,propane,False,"{'Conversion': 'Composite membrane', 'Stability': 'Reactor design'}",,,,,,,,,,,,,,,10.1016/S0376-7388(97)00133-6,1997.0,
