Repository: Invalid-Null/AutomaticReviewGenerationData

File: ExtractInfo/AllCleanedResult.csv (part 4 of 7)
,Name,Type,CompositionElements,ActiveSpeciesElements,SupportMaterial,ConversionTypes,DeactivationRates,FeedCompositionAndRatios,ReactionTemperature,InletFlowRate,CatalystLoadingOrGHSV,TypeIdentify,FeedGasComposition,ContainsOxidizingAgent,Enhancement,Selectivity,StructureType,PreparationMethod,PromoterElements,StabilityOriginal,ConvertedStability,PropanePartialPressure,PropyleneYield,PropaneProductionRate,PropaneConversion,ThermalConductivity,PropeneYield,PropeneProductionRate,TurnoverFrequency,DOI,Year,ConversionRate
368,PtSnCa/Al2O3,Alloy,"Pt, Sn, Ca",Pt,Aluminum Oxide,{'propane conversion': '54%'},0.04 h-1,C3H8/H2=1/1.25,863.15,50.0,9.4 gC3H8 gcatâˆ’1 hâˆ’1,PDH,"C3H8, H2, N2",False,"{'Conversion': 'Structural Composition', 'Selectivity': 'Structural Composition', 'Stability': 'Structural Composition'}",98.7,Nanoparticulate Alloys,Impregnation Methods,"Sn, Ca",,,,,,,,,,,10.1002/cctc.202201691,2023.0,54.0
369,5V-M-Al2O3,Metal Oxide,"V, Al",V,Aluminum Oxide,{'Propane conversion': '56-76%'},,C3H8/O2/N2 = 1/2/7,788.15,8.0,9.43 g/gcat/h,ODH,"C3H8, O2, N2",True,"{'Conversion': 'Support microstructure', 'Selectivity': 'Support microstructure'}",97.0,,,,75 h,0.0133,,68.0,0.32-0.47 mol/h/gcat,,,,,,10.1039/c8cy00564h,2018.0,76.0
370,Pd-Ge/SiO2,Alloy,"Pd, Ge",Pd,Silica Oxide,{'propane conversion': '15.2%'},"1.7 × 10-2 min-1, 2.9 × 10-3 min-1, 2.0 × 10-3 min-1",C3H8/H2/N2/Ar = 1:1:5:24:1,823.15,80.0,50 mg,PDH,"C3H8, H2, N2, Ar",False,"{'Selectivity': 'Structural Composition', 'Stability': 'Structural Composition'}",91.9,Nanoparticulate Alloys,Impregnation Methods,Ge,2.9 × 10-3 min-1,0.174,,14.0,,,,,,,10.1016/j.mcat.2021.111672,2021.0,15.2
371,Pt1@Cr2O3,Single Atom,"Pt, Cr, O","Pt, Cr, O",Oxides,{'Propane conversion': '90%'},,C3H8:H2 = 3:1,7401000.0,,,PDH,"Propane, Hydrogen",False,"{'Conversion': 'Structural Composition', 'Selectivity': 'Structural Composition'}",99.0,,,,,,190.0,,,,,,,,10.1016/j.mcat.2023.113624,2023.0,90.0
372,High silica Ga-Beta zeolite,Metal,"Ga, Si",Ga,Zeolites,{'Propane conversion': '54.5%'},"9.8% (Wcoke/Wcat) in 6 h, 2.18% after 7 h","10% C3H8, 90% He",923.0,10.2,,PDH,"C3H8, He",False,"{'Conversion': 'Structural Composition', 'Selectivity': 'Structural Composition', 'Stability': 'Structural Composition'}",90.1,,,,6-7 h,0.17,,31.5,,,,,,,10.1039/c9cy00691e,2019.0,54.5
373,PtSnNa/ZSM-5 monolithic catalyst,Metal,"Pt, Sn, Na","Pt, Sn",Zeolites,{'propane conversion': '19.4%'},,C3H8/H2 = 3/1 (vol/vol),863.15,,0.7 g catalyst,PDH,"Propane, Hydrogen",False,"{'Conversion': 'Monolithic structure', 'Selectivity': 'Monolithic structure', 'Stability': 'Monolithic structure'}",88.7,,,Na,12 h,12.0,,17.2,155 h-1,,,,,,10.1002/aoc.5380,2020.0,19.4
374,CaO-Mo@ZSM-5,Metal Oxide,"CaO, MoO3, ZSM-5",Mo,Zeolites,"{'propane conversion': '20%', 'CO2 conversion': '75%'}",,"5% C3H8/Ar, 10% CO2/Ar",873.15,,0.2 g,ODH,"C3H8, CO2, Ar",True,"{'Conversion': 'Structural Composition', 'Stability': 'Structural Composition'}",28.3,,,,,,,20.4,,,,,,,10.1021/acscatal.2c04455,2022.0,20.0
375,Silica-supported isolated monovanadate species,Metal Oxide,"V, O",V,Silica Oxide,{'Propane conversion': '20%'},,,735.65,50.0,0.3 g·s·mL-1,ODH,"C3H8, O2, N2, He",True,"{'Conversion': 'Preparation method (SOMC)', 'Selectivity': 'Preparation method (SOMC)', 'Stability': 'Preparation method (SOMC)'}",55.0,,,,Stable for 22 h,0.045,,,,,,,,,10.1021/acscatal.6b01263,2016.0,20.0
376,15V-15Zr@ZSM-5,Metal Oxide,"V, Zr","V, Zr",Zeolites,{'propane conversion': '37.7%'},,"2.5 mol% propane, 5 mol% CO2",823.15,,4500 mL/gcat.h,ODH,"propane, CO2, N2",True,"{'Selectivity': 'Structural composition', 'Stability': 'Structural composition'}",89.5,,,,6 h,1.0,,33.8,,,,,,,10.1016/j.cattod.2020.10.002,2021.0,37.7
377,Molybdate-intercalated hydrotalcite (Catalyst 16),Metal Oxide,"Mg, Al, Mo",Mo,Others,{'Propane conversion': '10%'},,,873.15,,,ODH,"C3H8, O2, He",True,"{'Selectivity': 'Structural composition', 'Conversion': 'Structural composition'}",100.0,,,,,,,,,,,,,,10.1016/S0926-860X(01)00862-6,2002.0,10.0
378,Mo/Ce-TNT,Metal Oxide,"Mo, Ti",Mo,Others,{'Propane Conversion': '26.3%'},,C3H8/O2 = 1,500.0,,,ODH,"C3H8, O2",True,"{'Conversion': 'Promoter Addition (Ce)', 'Selectivity': 'Promoter Addition (Ce)', 'Yield': 'Promoter Addition (Ce)'}",66.3,,,Ce,,,,14.8,,,,,,,10.1016/j.apt.2021.11.008,2022.0,
379,Pt-Sn-K/Al2O3,Alloy,"Pt, Sn, K",Pt,Aluminum Oxide,{'propane conversion': '58-80%'},0.0183-2.0 mg coke/g catalyst,"propane/argon ratio = 0.5, 1:1 propane:argon",793.15,,,PDH,"Propane, Argon",False,"{'Conversion': 'Structural Composition', 'Selectivity': 'Structural Composition'}",93.0,Nanoparticulate Alloys,Impregnation Methods,"Sn, K",,,,73.6,,,,,,,10.1016/j.apcata.2008.07.025,2008.0,80.0
380,In2O3-Pt/Al2O3,Metal Oxide,"In, Pt, Al",Pt,Aluminum Oxide,{'Propane conversion': '40%'},,,723.15,,,ODH,"Propane, Oxygen",True,"{'Selectivity': 'Structural composition', 'Conversion': 'Structural composition'}",75.0,,,,,,,30.0,,,,,,,10.1126/science.abh0424,2021.0,40.0
381,ZSM-5 zeolite,Metal Oxide,"Si, Al",Zn,,{'Propane conversion': '41%'},"0.074 h-1, 0.125 h-1",C3H8/O2=5,873.15,30.0,1 g catalyst,ODH,"C3H8, O2, He",True,"{'Selectivity': 'Ga promoter', 'Conversion': 'Zn active species', 'Stability': 'Preparation method'}",77.0,,,Ga,8 h,0.125,10.0,31.0,620 μmol/g/s,,,,,,10.3390/molecules20022529,2015.0,41.0
382,Pt-Sn/Al2O3,Alloy,"Pt, Sn","Pt, Sn",Aluminum Oxide,{'Propane conversion': '92%'},"3.2x10^-3 h^-1 (fresh), 5.1x10^-3 h^-1 (used)","C3H8/H2 = 1, C3H8/N2 = 1/1",773.15,30.0,0.1 g catalyst,PDH,"C3H8, H2, N2",False,"{'Selectivity': 'Structural Composition', 'Stability': 'Structural Composition'}",83.0,Nanoparticulate Alloys,Impregnation Methods,,120 h,3.0,15.0,76.5,1.2 mmol/gcat/s,,,,,,10.1016/j.apcata.2012.06.043,2012.0,92.0
383,Ni1/Al2O3,Single Atom,Ni,Ni,Aluminum Oxide,{'Propane conversion': '43%'},0.012 h-1,,873.15,,0.3 h-1,PDH,"Propane, Nitrogen",False,"{'Selectivity': 'Structural Composition', 'Stability': 'Structural Composition'}",93.0,,,,0.012 h-1,0.012,,,,,,,,,10.1021/acscatal.2c03240,2022.0,43.0
384,Palladium,Metal,Pd,Pd,Others,{},Not Specified,H2O/C3H8: 0.15-1.4,8731023.0,40.0,30 mg,PDH,"C3H8, H2O, He",False,"{'Conversion': 'Feed Composition', 'Selectivity': 'Feed Composition', 'Stability': 'Feed Composition'}",,,,,Not Specified,,,,Not Specified,,,,,,10.1016/j.apcata.2005.12.017,2006.0,
385,Pt/Al2O3,Metal,Pt,Pt,Aluminum Oxide,{'Propane conversion': '10%'},,H2/C3H8 0-6,723.15,200.0,0.05 g,PDH,"Propane, Hydrogen, Argon",False,"{'Conversion': 'Feed Composition and Ratios', 'Selectivity': 'Feed Composition and Ratios'}",26.8,,,,,,3.0,,,,,,,,10.1021/acscatal.0c03381,2020.0,10.0
386,Pt/H4SiW12O40/SiO2,Metal,"Pt, W, Si, O",Pt,Silica Oxide,{'Benzene conversion': '6-8%'},,[C6H6]/[C3H8] = 1:9,573.15,,W/F = 80 g h mol-1,PDH,"C3H8, C6H6",False,"{'Selectivity': 'Catalyst composition', 'Conversion': 'Catalyst composition'}",93.0,,,,,,,,,,,,,,10.1021/acscatal.5b01102,2015.0,8.0
387,MnOx/CeO2-SOSI,Metal Oxide,"Mn, Ce, O",Mn,Others,{'propane conversion': '10.0%'},,C3H8/O2/He = 1/1/8,773.15,,,ODH,"C3H8, O2, He",True,"{'Selectivity': 'Structural composition', 'Conversion': 'Structural composition'}",84.8,,,,,,,,,,,,,,10.1021/acscatal.0c02782,2020.0,10.0
388,Chromia/alumina catalyst,Metal Oxide,"Cr, Al",Cr,Aluminum Oxide,{'Propane conversion': 'N/A'},,"5% C3H8/N2, 5% C3H8/He",575.65,50.0,,ODH,"Propane, Nitrogen, Helium",False,"{'Stability': 'Structural composition', 'Conversion': 'Structural composition', 'Selectivity': 'Structural composition'}",,,,,,,,,,,,,,,10.1016/j.jcat.2005.01.005,2005.0,
389,PtSn1.00/hierarchical ZSM-5(0.8),Alloy,"Pt, Sn","Pt, Sn",Zeolites,{'Propane conversion': '46%'},Decreases from 47% to 36% in 24 hours,"10% Propane, 10% H2, N2 Balance",843.15,,7.07 h-1,PDH,"Propane, H2, N2",False,"{'Conversion': 'Structural Composition', 'Selectivity': 'Structural Composition', 'Stability': 'Structural Composition'}",98.0,Nanoparticulate Alloys,Impregnation Methods,,24 h,24.0,,45.0,,,,,,,10.1016/j.cjche.2021.11.020,2022.0,46.0
390,Rh1Cu,Alloy,"Rh, Cu",Rh,,{'N/A': 'N/A'},,,,,,PDH,Propane,False,"{'Selectivity': 'Ensemble effect of Rh atoms', 'Stability': 'Anti-coking ability'}",,Single-atom Alloys,,Cu,,,,,,,,,,,10.1016/j.mcat.2023.113397,2023.0,
391,VOx/γ-Al2O3,Metal Oxide,"V, O",V,Aluminum Oxide,{'Initial conversion': '11.5-36%'},0.014-0.11 h-1,"28% H2/N2, 28% C3H8/Ar",873.15,,0.1-6 wt% V,PDH,"C3H8, H2, N2, Ar",False,{'Stability': 'Structural Composition'},92.0,,,,Relative deactivation rate,0.11,,33.0,,,,,,,10.1002/anie.201800123,2018.0,36.0
392,Mesoporous carbon,Others,C,"C, O",,{'Propane conversion': '12.1-22.6%'},42.5% reduction after 50 h,5% propane in nitrogen,873.0,40.0,0.4-0.40 g,PDH,"Propane, Nitrogen",False,"{'Conversion': 'Preparation method', 'Selectivity': 'Structural composition', 'Stability': 'Structural composition'}",95.1,,,,12-50 h,50.0,,95.1,47.8-51.3 mmol/g/h,,,,,,10.1016/j.cattod.2011.08.022,2012.0,22.6
393,PtSn/B-ZrO2,Alloy,"Pt, Sn","Pt, Sn",Oxides,{'propane conversion': '36%'},0.0127 h-1,"10% propane, 10% H2, 80% N2",823.15,,WHSV of 3 h-1,PDH,"propane, hydrogen, nitrogen",False,"{'Stability': 'Structural Composition', 'Conversion': 'Structural Composition'}",93.0,Nanoparticulate Alloys,Impregnation Methods,B,0.0127 h-1,0.0127,,33.5,,,,,,,10.1016/S1872-2067(19)63395-4,2020.0,36.0
394,Bulk γ-Al2O3,Metal Oxide,Al,Al,,{'Propane conversion': '48%'},1.04% per hour,Propane,903.15,,,PDH,Propane,False,"{'Conversion': 'Structural Composition', 'Selectivity': 'Structural Composition', 'Stability': 'Structural Composition'}",83.0,,,,35% after 24 hours,1.46,,39.4,,,,,,,10.1039/d0cy00779j,2020.0,48.0
395,"VOx/ZrO2, MoOx/ZrO2, WOx/ZrO2",Metal Oxide,"V, Mo, W, O, Zr","V, Mo, W, O",Others,{'Propane conversion': '2%'},,,703.0,,,ODH,"Propane, Oxygen",True,"{'Conversion': 'Reducibility of metal cations', 'Selectivity': 'Lewis acidity of metal cations'}",90.0,,,,,,,,,,,,,,10.1021/jp9933875,2000.0,2.0
396,Vanadium-doped zirconium oxide (VZrO-x),Metal Oxide,"Zr, V",Zr,,{'Propane conversion': '24-28%'},Loss of ~5% conversion in 5 h,"C3H8:Ar = 1:6-6.5, C3H8:H2 = 1:1 (co-feed)",3323.1499999999996,60.0,4.73 h^-1,PDH,"C3H8, Ar, H2 (co-feed)",False,"{'Conversion': 'Structural Composition', 'Stability': 'Structural Composition'}",99.0,,,,10 cycles,,,28.0,,,,,,,10.1016/j.cattod.2019.12.012,2020.0,28.0
397,γ-Al2O3,Metal Oxide,"Al, O","Al, O",Aluminum Oxide,{'Propane conversion': 'N/A'},,,,,,PDH,Propane,False,{'Stability': 'Preparation Method'},,,,,,,,,,,,,,,10.1021/acsomega.8b02554,2018.0,
398,Pt/Cu single atom alloy (SAA) catalyst,Single Atom,"Pt, Cu",Pt,Silica Oxide,{'Propane conversion': '41%'},,C3H8:H2 = 1:1,873.0,,,PDH,"C3H8, H2",False,"{'Selectivity': 'Structural Composition', 'Stability': 'Structural Composition'}",91.0,Single-atom Alloys,,Cu,Stable for 100 h,0.01,,,,,,,,,10.1021/acs.jpcc.1c04295,2021.0,41.0
399,Tetrahedral cobalt(II)/SBA-15,Single Atom,"Co, Si, O",,Silica Oxide,{'Propane conversion': '37%'},,,873.15,,0.4 g catalyst,PDH,"Propane, Nitrogen",False,"{'Conversion': 'Structural composition', 'Selectivity': 'Structural composition'}",96.0,,,,,,,,,,,,,,10.1038/s41467-022-35698-0,2023.0,37.0
400,h-BN⊃xIn2O3,Others,"B, N, In, O","B, O",Boron-based,{'Propane conversion': '43.4%'},0.048 mmol g-1 h-2,C3H8/O2/N2 = 1/4/15,839.15,,"24,000 L kgcat-1 h-1",ODH,"C3H8, O2, N2",True,"{'Stability': 'Structural composition', 'Selectivity': 'Structural composition'}",78.0,,,"In, O",120 h,120.0,,33.9,,,,,,,10.1021/jacs.2c12136,2023.0,43.4
401,PtSnNa/SUZ-4,Alloy,"Pt, Sn, Na","Pt, Sn",Zeolites,{'Propane conversion': '20.5%'},8.05-14.5 mol% after 10h,C3H8/H2 = 1/3 (molar ratio),863.15,,0.3 g,PDH,"C3H8, H2",False,"{'Selectivity': 'Structural Composition', 'Stability': 'Structural Composition'}",93.0,Nanoparticulate Alloys,Impregnation Methods,Na,10 h,1.0,100.0,93.0,,,,,,,10.1016/j.apcata.2016.08.017,2016.0,20.5
402,V2O5/Al2O3,Metal Oxide,V,V,Aluminum Oxide,{'Propane conversion': '28-84%'},,O2:C3H8 ≤ 1,873.15,,400 kg·s·m-3,ODH,"Propane, Oxygen",True,"{'Selectivity': 'Reactor Design', 'Conversion': 'Reactor Design', 'Yield': 'Reactor Design'}",93.0,,,,,,,28.0,,,,,,,10.3390/catal11091056,2021.0,84.0
403,Chromium oxide supported on active carbon,Metal Oxide,Cr,Cr,Carbon-based,{'Propane conversion': '51.3%'},Fast deactivation with time-on-stream,Propane:CO2 = 1:5,873.15,30.0,0.2 g,ODH,"Propane, CO2",True,"{'Conversion': 'Chromium loading on active carbon support', 'Selectivity': 'Chromium loading on active carbon support'}",83.0,,,,,,,,,,,,,,10.1016/j.tca.2008.02.017,2008.0,51.3
404,GaN supported on SiO2,Metal Oxide,"Ga, N",Ga,Silica Oxide,{'propane conversion': '31%'},,C3H8/CO2/N2 = 1/2/7,873.15,,0.2 g catalyst,ODH,"C3H8, CO2, N2",True,"{'Conversion': 'Structural Composition', 'Selectivity': 'Process Conditions', 'Stability': 'Process Conditions'}",93.0,,,,40 h,1.0,,29.0,,,,,,,10.1016/j.jcou.2020.02.010,2020.0,31.0
405,V/In-S,Metal Oxide,"V, In",V,Oxides,{'Propane conversion': '62%'},,C3H8/CO2 = 1,718.15,,18000 mL g-1 h-1,ODH,"C3H8, CO2",True,"{'Selectivity': 'Structural Composition', 'Stability': 'Structural Composition', 'Conversion': 'Structural Composition', 'Regenerability': 'Structural Composition'}",91.0,,,,12 h,0.083,,3.3,,,,,,,10.1021/acs.jpcc.3c00183,2023.0,62.0
406,Pt3La and Pt3Y intermetallic alloy nanoparticles,Alloy,"Pt, La, Y",Pt,Zeolites,{'Propane conversion': '40%'},Extremely slow,,853.15,,50 mg,PDH,Propane,False,"{'Stability': 'Preparation Method, Structural Composition', 'Conversion': 'Structural Composition', 'Selectivity': 'Structural Composition'}",90.0,Intermetallic Compounds,Heat Treatment,"La, Y",30 days,720.0,,,,,,,,,10.1038/s41586-020-2671-4,2020.0,40.0
407,Cr2O3,Metal Oxide,"Cr, O",Cr,,"{'Propane conversion': 'N/A', 'Propene production': 'N/A', 'CO2 production': 'N/A'}",Varies based on temperature and oxidant,Propane:Oxidant,700900.0,,,ODH,"Propane, O2, N2O",True,"{'Selectivity': 'Degree of surface oxidation', 'Stability': 'Oxidant type'}",,,,,,,,,,,,,,,10.1021/acscatal.1c01814,2021.0,
408,Pt-Bi/ZSM-5,Alloy,"Pt, Bi",Pt,Zeolites,{'propane conversion': '2%'},,,923.15,,1 wt% Pt,PDH,Methane,False,"{'Stability': 'Structural Composition', 'Selectivity': 'Structural Composition'}",90.0,Intermetallic Compounds,Impregnation Methods,Bi,8 h,0.125,,,,,,,,,10.1039/c8cy02171f,2019.0,2.0
409,Sol-gel-based Pt nanocluster catalyst,Metal,Pt,,Silica Oxide,{'Carbon poisoning resistance': 'Much greater'},More typical of PtSn catalysts than pure Pt catalysts,,,,,PDH,Propane,False,{'Stability': 'Preparation method'},,,,,,,,,,,,,,,10.1006/jcat.1999.2782,2000.0,
410,Single atom Pt+,Single Atom,Pt,Pt,,{},,,,,,PDH,"propane, nitrogen",False,{'Conversion': 'Structural composition'},,,,,,,,,,,,,,,10.1021/acs.jpclett.0c01416,2020.0,
411,PtSn/SBA-15,Alloy,"Pt, Sn","Pt, Sn",Silica Oxide,{'propane conversion': '54.2%'},0.25%/h,C3H8/Ar = 1/3 (molar ratio),863.15,,propane WHSV is 2.2 h-1,PDH,"C3H8, Ar",False,"{'Conversion': 'Structural Composition', 'Stability': 'Structural Composition'}",98.4,Nanoparticulate Alloys,Impregnation Methods,,38.2% (after 6 h),0.011,,,,,,,,,10.1039/c5ra01480h,2015.0,54.2
412,Isolated FeII/SiO2,Single Atom,Fe,Fe,Silica Oxide,{'Single-pass conversion': '4.9%'},,3% propane/Ar,923.15,55.0,,PDH,"Propane, Argon",False,"{'Selectivity': 'Structural composition as isolated FeII site', 'Stability': 'Structural composition as isolated FeII site'}",99.0,,,,Stable for 18 hours,18.0,,99.0,1.1-1.4 h-1,,,,,,10.1021/acscatal.5b00248,2015.0,4.9
413,Pt-Sn monolayers on Al2O3,Alloy,"Pt, Sn",Pt,Aluminum Oxide,{'Propane conversion': '14.4%'},,,873.0,,100 mg,PDH,"C3H8, H2, Ar",False,"{'Selectivity': 'Structural Composition', 'Conversion': 'Structural Composition', 'Stability': 'Structural Composition'}",98.0,Single-atom Alloys,Surface & Support Methods,,11.6 h,0.086,,,,,,,,,10.1002/cctc.202200400,2022.0,14.4
414,Alumina-supported Co-V oxide,Metal Oxide,"Co, V","Co, V",Aluminum Oxide,{'Propane conversion': '23%'},0.073 h-1,1 sccm C3H8 : 19 sccm Ar,823.15,,1.2 h-1,PDH,"Propane, Argon",False,"{'Conversion': 'Structural Composition', 'Selectivity': 'Structural Composition', 'Stability': 'Structural Composition'}",97.0,,,,73% after 260 min TOS,0.073,,17.9,0.35 mmol/g-min,,,,,,10.1016/j.apcata.2021.118036,2021.0,23.0
415,Ga-CHA,Metal,Ga,Ga,Zeolites,{'Propane conversion': '4-17%'},"40% in first 100 min, Slow deactivation after 100 min","5.07 kPa C3H8, Balancing N2, 5 kPa C3H8, 10 kPa H2, 85 kPa N2",823.15,100.0,15-100 mg,PDH,"C3H8, N2, H2 (in some cases)",False,"{'Selectivity': 'Active species and support material', 'Conversion': 'Active species and support material', 'Stability': 'Regeneration procedure'}",96.0,,,,Stable for 60 h,,5.07,17.0,,,,,,,10.1021/jacs.2c03941,2022.0,17.0
416,Pd3Fe intermetallic alloy nanoparticles,Alloy,"Pd, Fe",Pd,Silica Oxide,{'propane conversion': '20%'},,"1.5% H2, 1.5% C3H8, 97% Ar",783.15,,,PDH,"H2, C3H8, Ar",False,"{'Selectivity': 'Structural Composition', 'Stability': 'Structural Composition'}",85.0,Intermetallic Compounds,Impregnation Methods,Fe,50% retained after 5 h,0.14,,,,,,,,,10.1016/j.cattod.2018.07.043,2019.0,20.0
417,Ni-doped vanadium oxide,Metal Oxide,"Ni, V, O",V,Aluminum Oxide,{'Propane conversion': '43%'},"14% after 3 hours, 0.33 h-1",C3H8:N2 = 1:9,833.15,10.0,0.25 h-1,PDH,"C3H8, N2",False,"{'Conversion': 'Catalyst Composition', 'Selectivity': 'Catalyst Composition'}",85.91,,,Ni,3 hours,3.0,,31.88,,,,,,,10.1016/j.apcata.2022.118819,2022.0,43.0
418,Boron-oxygen-nitrogen nanotubes (BONNTs),Others,"B, N, O",O,,{'Propane conversion': '64.4%'},,C3H8/O2/N2 = 2/1/2,798.15,,"WHSV of 12,000 L kg-1 h-1",ODH,"C3H8, O2, N2",True,"{'Conversion': 'Structural composition', 'Selectivity': 'Structural composition', 'Stability': 'Structural composition'}",75.5,,,,150 h,6.25,,48.6,,,,,,,10.1021/jacs.1c13563,2022.0,64.4
419,4Zn/TiZrOx,Metal Oxide,"Zn, Ti, Zr",Zn,Others,{'Propane conversion': '30%'},,C3H8:H2:N2 = 8:1:11,823.15,,4.71 h-1,PDH,"C3H8, H2, N2",False,"{'Conversion': 'Structural Composition', 'Selectivity': 'Structural Composition', 'Stability': 'Structural Composition'}",95.0,,,,1 h,1.0,,95.0,1.09 mmol g-1 min-1,,,,,,10.1021/acscatal.0c01580,2020.0,30.0
420,Ce0.90Bi0.10O2,Metal Oxide,"Ce, Bi, O","Ce, Bi",,{'Propane conversion': '90%'},,,673.15,,,ODH,"Propane, Hydrogen",True,"{'Selectivity': 'Reaction Temperature', 'Conversion': 'Reaction Temperature'}",98.0,,,,,,,,,,,,,,10.1002/adsc.200900089,2009.0,90.0
421,Pt1Sn1/SiO2,Alloy,"Pt, Sn",Pt,Silica Oxide,{'single-pass conversion': '66%'},0.033 h^-1,C3H8:He = 0.16,853.15,,4.7 h^-1,PDH,"C3H8, He",False,"{'Conversion': 'Catalyst preparation method and composition', 'Selectivity': 'Catalyst composition', 'Stability': 'Catalyst composition'}",99.0,Nanoparticulate Alloys,Impregnation Methods,Sn,30 hours,0.033,,65.0,,,,,,,10.1126/science.abg7894,2021.0,66.0
422,Zn/ZSM-5,Metal Oxide,Zn,Zn,Zeolites,{'Propane conversion': '41%'},0.0083 h^-1,,873.15,30.0,0.2 g,ODH,"C3H8, O2, He",True,"{'Stability': 'Structural composition', 'Conversion': 'Structural composition', 'Selectivity': 'Structural composition'}",71.0,,,Ga,120 h,0.0083,,,,,,,,,10.1021/acs.jpca.0c04562,2020.0,41.0
423,Supported chromium oxide catalysts,Metal Oxide,Cr,Cr,Silica Oxide,,,,,,,,,,{'Stability': 'Increasing reactor temperature'},,,,,,,,,,,,,,,10.1039/b602311h,2006.0,
424,,Metal Oxide,"Mo, V, W",,,{'Propane conversion': 'N/A'},,,698.15,,,ODH,"Propane, Oxygen",True,"{'Selectivity': 'Structural Composition', 'Conversion': 'Structural Composition'}",,,,"Li, Na, K, Rb, Cs, Mg, Ca, Sr, Ba, Sc, Y, La, Ce, Pr, Nd, Sm, Eu, Gd, Tb, Dy, Ho, Er, Tm, Yb, Lu, Ti, Zr, Hf, V, Nb, Ta, Cr, Mo, W, Mn, Re, Fe, Ru, Os, Co, Rh, Ir, Ni, Pd, Pt, Cu, Ag, Au, Zn, Cd, Hg, Al, Ga, In, Tl, Si, Ge, Sn, Pb, P, As, Sb, Bi, S, Se, Te",,,,,,,,,,,10.1016/j.cattod.2015.02.023,2015.0,
425,20Co-5S/Al2O3,Metal Oxide,"Co, S, Al",Co,Aluminum Oxide,{'Propane conversion': '22%'},,,,,"
					",PDH,Propane,False,"{'Selectivity': 'Structural Composition', 'Conversion': 'Structural Composition'}",80.0,,,S,,,,22.4,,,,,,,10.1016/j.catcom.2014.11.024,2015.0,22.0
426,MoO3/Al2O3,Metal Oxide,"Mo, O, Al",Mo,Aluminum Oxide,{'Propane conversion': '73%'},,Ar/C3H8 = 4,863.15,,WHSV 0.5 h-1,PDH,"Propane, Argon",False,"{'Conversion': 'Catalyst composition', 'Selectivity': 'Catalyst composition'}",31.3,,,,0.17 h,0.17,,31.3,,,,,,,10.1016/j.apcata.2022.119012,2023.0,73.0
427,BCN nanosheets,Others,"B, C, N","B, C, N",,{'propane conversion': '35.8%'},,"30% propane, 15% oxygen",793.15,20.0,200 mg,ODH,"propane, oxygen",True,"{'Conversion': 'Structural composition', 'Selectivity': 'Structural composition', 'Stability': 'Structural composition'}",61.8,,,,Stable for 630 min,0.0,,22.2,26.3 mmol h-1 g-1,,,,,,10.1002/anie.202307470,2023.0,35.8
428,Cr modified Ga/ZSM-5,Metal Oxide,"Ga, Cr, ZSM-5 (zeolite)","Ga, Cr",Zeolites,{'Propane conversion': 'N/A'},,,,,,PDH,Propane,False,{'Conversion': 'Structural composition'},,,,,,,,,,,,,,,10.1002/cctc.202101094,2021.0,
429,Mn-CHA-IWI,Metal Oxide,Mn,Mn,Zeolites,{'Propane conversion': '11.3x10^-7 molC3H8/gcat/s'},,,873.15,,,PDH,Propane,False,"{'Conversion': 'Catalyst composition', 'Selectivity': 'Catalyst composition'}",94.0,,,,,,,,,,,,,,10.1002/cctc.202200907,2022.0,
430,10 wt% V2O5/ZrO2,Metal Oxide,"V, Zr",V,Others,"{'Propane conversion': 'N/A', 'Combustion of propane': '1.9%', 'Combustion of propene': '2.6%', 'Dehydrogenation of propane': '2.8%'}",,,,,,ODH,"Propane, Oxygen",True,"{'Conversion': 'Structural Composition', 'Selectivity': 'Isotopic substitution', 'Kinetics': 'Isotopic labelling studies'}",,,,,,,,,,,,,,,10.1006/jcat.2000.2832,2000.0,
431,Core-shell silicalite composite,Others,"Si, Al","Si, Al",Silica Oxide,{'1-butene conversion': '95.29%'},,,823.15,,900 h-1,PDH,"1-butene, nitrogen",False,"{'Selectivity': 'Structural composition', 'Stability': 'Structural composition', 'Conversion': 'Catalyst preparation method'}",41.44,,,,50 h,50.0,,41.44,,,,,,,10.1016/j.apcata.2017.01.003,2017.0,95.29
432,Pt-Sn/Al2O3,Metal,"Pt, Sn","Pt, Sn",,{'propane conversion': '51-71%'},,"81% propane, 5-18% O2, Balance Ar",823.15,,"
					",ODH,"Propane, Oxygen, Argon",True,"{'Conversion': 'Membrane hydrogen removal', 'Stability': 'Reactor design (TZFBR)'}",95.0,,,,,,,67.0,,,,,,,10.1016/j.cej.2009.06.037,2009.0,71.0
433,MoO3/La2O3-γAl2O3,Metal Oxide,"Mo, La, Al, O",Mo,Aluminum Oxide,{'Propane conversion': '56%'},,1:2 (C3H8:CO2),823.15,,0.2 g,ODH,"C3H8, CO2",True,"{'Selectivity': 'Structural Composition', 'Conversion': 'Process Conditions'}",63.0,,,La,,,,35.3,,,,,,,10.1016/j.jcou.2020.101329,2020.0,56.0
434,Ga2O3/HZSM-48,Metal Oxide,"Ga, O",Ga,Zeolites,{'propane conversion': '52.6%'},,"2.5 vol% propane, 5 vol% CO2, balance N2",873.15,20.0,,ODH,"Propane, CO2, N2",True,"{'Selectivity': 'Support material', 'Stability': 'CO2 addition'}",42.2,,,,,,,22.2,,,,,,,10.1016/j.jiec.2011.11.134,2012.0,52.6
435,Pt/0.5Mn-DMSN,Alloy,"Pt, Mn",Pt,Silica Oxide,{'Propane conversion': '47%'},0.07 h-1,C3H8:N2 = 1:2,793.15,12.0,9.4 h-1,PDH,"C3H8, N2",False,"{'Stability': 'Structural Composition', 'Conversion': 'Catalyst Preparation Method'}",99.3,Nanoparticulate Alloys,Impregnation Methods,Mn,0.07 h-1,0.07,,46.0,8.1 mol g-1Pt h-1,,,,,,10.1016/j.jcat.2020.06.016,2020.0,47.0
436,Ceria-vanadia core-shell redox catalyst,Metal Oxide,"V, Ce",V,Aluminum Oxide,{'Propane conversion': '49%'},0.04 h-1,C3H8/N2 = 0.25,873.15,,GHSV = 2500 h-1,ODH,"Propane, Nitrogen",False,"{'Selectivity': 'Structural Composition', 'Stability': 'Structural Composition'}",93.5,,,,43.6% propylene yield over 300 cycles,,,43.6,42.5 mmol/gcat/h,,,,,,10.1038/s41467-023-38284-0,2023.0,49.0
437,Ga2O3/MoO3,Metal Oxide,"Ga, Mo","Ga, Mo",,{},,propane:oxygen,733.0,,,ODH,"propane, oxygen",True,"{'Conversion': 'Reactor design', 'Selectivity': 'Reactor design'}",,,,,,,,,,,,,,,10.1016/j.ces.2010.08.037,2010.0,
438,5% Zn/Silicalite-1,Metal Oxide,Zn,Zn,Silica Oxide,{'Propane conversion': '49%'},,"5% C3H8, 95% Ar",823.15,25.0,5000 mL/gcat/h,PDH,"Propane, Argon",False,"{'Conversion': 'Support material', 'Selectivity': 'Support material', 'Stability': 'Support material'}",90.0,,,,Stable for 6 h,,,44.0,,,,,,,10.1002/cctc.202101069,2021.0,49.0
439,Iron carbide (Fe3C),Metal,"Fe, C",Fe,,{'Propane conversion': '20%'},,,873.15,,,PDH,"Propane, Hydrogen",False,"{'Selectivity': 'Structural composition', 'Stability': 'Structural composition'}",80.0,,,P,,,,,,,,,,,10.1039/d0cp04669h,2021.0,20.0
440,Chromium-loaded calcium-hydroxyapatite (Cr(x)/CaHAp),Metal Oxide,"Cr, Ca, P, O, H",Cr,Others,{'Propane conversion': '18%'},20% decrease over 100 min at 550°C,"6 vol.% propane, 3 vol.% oxygen, 91 vol.% nitrogen",698.15,60.0,40 mg catalyst,ODH,"Propane, Oxygen, Nitrogen",True,"{'Conversion': 'Initial presence of Cr6+ species', 'Selectivity': 'Isolated Cr3+ species'}",40.0,,,,,,,7.0,,,,,,,10.1016/j.apcata.2009.01.005,2009.0,18.0
441,Sn-Beta zeolite,Single Atom,"Sn, Si, O",Sn,Zeolites,{'Propane conversion': '40%'},,20 mol% C3H8/80 mol% N2,903.15,20.0,1 g catalyst,PDH,"Propane, Nitrogen",False,"{'Selectivity': 'Structural Composition', 'Stability': 'Structural Composition'}",92.0,,,,72 h,72.0,,37.0,,,,,,,10.1016/j.jcat.2020.12.019,2021.0,40.0
442,Sodium-promoted vanadia on silica,Metal Oxide,"V, O, Si, Na",V,Silica Oxide,{'Propane conversion': '6.5%'},,,763.15,,110 kg-cat s m-3,ODH,"O2, C3H8, N2",True,"{'Conversion': 'Catalyst composition', 'Stability': 'Catalyst composition'}",66.0,,,Na,4.5 days,108.0,,,,,,,,,10.1021/acscatal.5b01679,2015.0,6.5
443,Metal-coated monolith (MCM) catalyst,Metal,"Co, Pd, La","Co, Pd, La",Zeolites,{'Styrene conversion': '100%'},,,,,,ODH,"Air, H2O, Styrene",False,"{'Conversion': 'Composition', 'Selectivity': 'Composition'}",83.0,,,,,,,,,,,,,,10.1016/j.jece.2021.105780,2021.0,100.0
444,2.5CrSiZr,Metal Oxide,"Cr, Si, Zr",Cr,Others,{'Propane conversion': '35%'},Moderate rate of deactivation due to coking,"1.9% propane, 98.1% helium",723.0,,260 mg,PDH,"Propane, Helium",False,"{'Conversion': 'Catalyst composition', 'Selectivity': 'Catalyst composition', 'Stability': 'Catalyst composition'}",95.0,,,,7 hours,1.0,,95.0,3.2 mmol/g.h,,,,,,10.1016/S0021-9517(03)00141-6,2003.0,35.0
445,Au-Pt/MgAlOx,Alloy,"Au, Pt",Pt,Oxides,{'propane conversion': '19.5%'},,H2/C3H8 = 0.25,823.15,,8 g/(gcath),PDH,"Propane, Hydrogen",False,"{'Conversion': 'Structural composition', 'Selectivity': 'Structural composition'}",99.0,Nanoparticulate Alloys,Impregnation Methods,,5 h,0.2,,,,,,,,,10.1016/j.cattod.2021.04.003,2021.0,19.5
446,Zn/HZSM-5,Metal,Zn,Zn,Zeolites,{'Single-pass conversion': '56.13%'},0.2%/min,Glycerol trioleate only,788.15,,WHSV 2.7 h-1,PDH,N2,False,"{'Selectivity': 'Structural Composition', 'Conversion': 'Structural Composition', 'Stability': 'Structural Composition'}",96.0,,,,300 min,,,56.13,,,,,,,10.1021/acsomega.2c02011,2022.0,56.13
447,Fe-MFI,Metal Oxide,Fe,Fe,Zeolites,{'Propane conversion': '10-30%'},9.5% coke after 240 min,"7.5% C3H8, 15% N2O, Balance He",573773.0,50.0,"15,000 h-1",ODH,"C3H8, N2O, He",True,"{'Selectivity': 'Acid treatment', 'Conversion': 'Acid treatment', 'Stability': 'Catalyst regeneration'}",90.0,,,,240 min,,,25.0,,,,,,,10.1039/c3cy20782j,2013.0,30.0
448,Cr2O3/CMK-3,Metal Oxide,Cr,Cr,Carbon-based,{'propane conversion': '47.4%'},47.4% conversion loss after 4 h time-on-stream,C3H8:He = 1:14,823.15,30.0,WHSV = 1.2 h-1,PDH,"C3H8, He",False,"{'Conversion': 'Support Material', 'Selectivity': 'Active Species'}",84.7,,,,gradual decrease with time-on-stream,,,40.1,,,,,,,10.1016/j.apcata.2015.10.002,2015.0,47.4
449,Hierarchical silica-Pt nanotubes,Alloy,"Pt, SiO2",Pt,Silica Oxide,{'Propane conversion': '22.9%'},"12.4%, 8.5%",n(H2)/n(C3H8) = 0.25,863.15,,3.0 h-1,PDH,"Propane, Hydrogen",False,"{'Conversion': 'Structural Composition', 'Stability': 'Structural Composition'}",,Nanoparticulate Alloys,In Situ Synthesis,,,,,,,,,,,,10.1021/acssuschemeng.6b02368,2017.0,22.9
450,0.50 wt% Pt/Mg(Sn)(Al)O@Al2O3,Alloy,"Pt, Sn",Pt,Aluminum Oxide,{'Propane conversion': '48%'},0.0045 h-1,C3H8/H2/Ar = 1/0.5/2,873.15,,WHSV = 14 h-1,PDH,"C3H8, H2, Ar",False,"{'Stability': 'Interactions between Pt and lattice-confined Sn sites', 'Selectivity': 'Weak propene adsorption due to electron donation from Sn to Pt'}",99.0,Others,Chemical Methods,Sn,0.0045 h-1,0.0045,,98.0,,,,,,,10.1021/acscatal.7b02264,2017.0,48.0
451,Pt/Mg(Al)O,Metal,Pt,Pt,Others,{'propane conversion': '11.5%'},31.2 molC molPt surface-1 (after 5 min TOS),H2/C3H8 = 1.25,873.0,60.0,0.03 molPt surface sites/kgcat,PDH,"C3H8, H2, He",False,"{'Conversion': 'Increased hydrogen partial pressure', 'Stability': 'Decreased coke formation'}",79.0,,,,,,,,,,,,,,10.1021/acscatal.7b01584,2017.0,11.5
452,Mo-V-O mixed oxides,Metal Oxide,"Mo, V, O",V,Aluminum Oxide,{'Propane conversion': '36%'},,C3H8/He = 1/1,773.15,,,ODH,"C3H8, He",False,"{'Selectivity': 'Structural Composition', 'Conversion': 'Structural Composition', 'Stability': 'Structural Composition'}",89.0,,,Mo,100 cycles,,,32.0,6.9 mol C3H6/kg-cat/h,,,,,,10.1021/jacs.9b09235,2019.0,36.0
453,(PtSn)A,Alloy,"Pt, Sn","Pt, Sn",Aluminum Oxide,{'Propane conversion': '30.2%'},7.2-14.6%,3:2 C3H8:H2,873.0,,"22,500 mL gcat-1 h-1",PDH,"C3H8, H2",False,"{'Conversion': 'Catalyst preparation method', 'Selectivity': 'Catalyst preparation method', 'Stability': 'Catalyst preparation method'}",93.0,Nanoparticulate Alloys,Impregnation Methods,,5-15 h,0.2,,25.7,,,,,,,10.1016/j.cattod.2017.02.027,2017.0,30.2
454,VOX/Al2O3 modified with boric acid,Metal Oxide,"V, O, Al, B","V, O",Aluminum Oxide,{'propane conversion': '79-82%'},31% after 7 h,"N2:C3H8 95:5, N2:C3H8 = 95:5",873.15,30.0,0.5 g,PDH,"N2, C3H8",False,"{'Selectivity': 'Promoter addition', 'Stability': 'Promoter addition'}",75.0,,,B,7 h,0.14,,61.5,30 mL/min,,,,,,10.1016/j.cattod.2022.04.015,2022.0,82.0
455,Pt-Sn/MgAl2O4,Alloy,"Pt, Sn","Pt, Sn",Oxides,{'propane conversion': '10-40%'},0.5-2 %/h,C3H8:Ar = 1:9 to 1:1,810.65,,15-35 g cat min/mmol C3H8,PDH,"C3H8, Ar",False,"{'Conversion': 'Reactor Design', 'Selectivity': 'Reactor Design', 'Stability': 'Reactor Design'}",95.0,Nanoparticulate Alloys,Impregnation Methods,,,,,38.0,,,,,,,10.3390/membranes3020069,2013.0,40.0
456,GaPt-SCALMS,Alloy,"Ga, Pt",Pt,Silica Oxide,{'Propane conversion': '7.8-19.2%'},0.049-0.11 h-1,,823.15,,4900 mLgas gCat.bed-1 h-1,PDH,"Propane, Helium",False,"{'Conversion': 'Preparation Method', 'Selectivity': 'Structural Composition', 'Stability': 'Support Material'}",99.9,Single-atom Alloys,Physical Methods,Ga,14 h,0.072,,,,,,,,,10.1021/acscatal.1c01924,2021.0,19.2
457,0.5Pt0.5Ce/Beta-557,Alloy,"Pt, Ce","Pt, Ce",Zeolites,{'propane conversion': '42.2%'},0.013 h-1,"2.5% C3H8, 2.5% H2, Ar",823.15,40.0,,PDH,"C3H8, H2, Ar",False,"{'Selectivity': 'Structural Composition', 'Stability': 'Structural Composition'}",91.9,Nanoparticulate Alloys,Impregnation Methods,,0.013 h-1,0.013,,35.7,,,,,,,10.1016/j.ces.2023.118450,2023.0,42.2
458,BN-T,Metal Oxide,"B, N",B,,{'propane conversion': '43%'},,C3H8:O2:He = 2.5:2.5:balance,873.15,30.0,100 mg,ODH,"C3H8, O2, He",True,{'Conversion': 'Catalyst preparation method'},75.0,,,,,,,,,,,,,,10.1021/acs.accounts.2c00564,2023.0,43.0
459,10 wt% In2O3/ZrO2,Metal Oxide,"In, O, Zr",In,Others,{'Propane conversion': '84%'},No decline observed,"C3=/H2=20/20, O2/H2=10/20, 0.6 air/propane",823.15,,0.1 g catalyst,ODH,"Propane, Propylene, Hydrogen, Oxygen, Air",True,"{'Selectivity': 'Composition', 'Conversion': 'Process Conditions', 'Stability': 'Support Material'}",99.7,,,,100+ h,100.0,,33.0,,,,,,,10.1016/S0926-860X(99)00224-0,1999.0,84.0
460,6V/UiO-66,Metal Oxide,"V, Zr",V,MOFs,{'propane conversion': '17.1%'},,"C3H8/O2 = 1, C3H8/O2 = 2, C3H8/O2 = 3",623.15,120.0,0.1 g,ODH,"Propane, Oxygen",True,"{'Conversion': 'Structural Composition', 'Selectivity': 'Structural Composition', 'Stability': 'Structural Composition', 'Propylene productivity': 'Support confinement effects'}",49.7,,,,,,,,,,,,,,10.1016/j.jcis.2022.09.086,2023.0,17.1
461,0.3Pt/0.5Sn-Si-beta,Alloy,"Pt, Sn",Pt,Silica Oxide,{'propane conversion': '27.1%'},0.04 h-1 (550°C),C3H8:N2 = 1:19,823.15,20.0,"100 mg catalyst, WHSV 1.0 h-1",PDH,"C3H8, N2",False,"{'Selectivity': 'Structural composition', 'Stability': 'Structural composition'}",99.0,Nanoparticulate Alloys,Impregnation Methods,Sn,24 h,1.0,,99.0,2.3 mol g-1Pt h-1 (550°C),,,,,,10.1039/c9cy01907c,2019.0,27.1
462,Pt-Sn-SBA-15,Alloy,"Pt, Sn",Pt,Silica Oxide,{'propane conversion': '16%'},4% loss (220 min),C3H8:H2 - 8:13 vol%,793.0,150.0,47 gpropane/gcat-h,PDH,"C3H8, H2",False,"{'Selectivity': 'Structural Composition', 'Stability': 'Structural Composition'}",99.0,Nanoparticulate Alloys,Impregnation Methods,Sn,220 min,3.7,,99.0,,,,,,,10.1016/j.cattod.2009.01.002,2009.0,16.0
463,Pt3Ti intermetallic nanoparticles,Alloy,"Pt, Ti",Pt,Others,{'propane conversion': '15%'},,"2.5% C3H8, 2.5% H2 balanced in N2",823.15,200.0,,PDH,"C3H8, H2, N2",False,{'Selectivity': 'Structural composition'},95.0,Intermetallic Compounds,Surface & Support Methods,,,,,,,,,,,,10.1038/s41467-018-07502-5,2018.0,15.0
464,Pt-Sn-K/γ-Al2O3,Alloy,"Pt, Sn, K, Al","Pt, Sn",Aluminum Oxide,{'propane conversion': '31-69%'},,1:1 C3H8:Ar,573873.0,,10-100 mg,PDH,"C3H8, Ar",False,{'Conversion': 'Catalyst composition'},,Nanoparticulate Alloys,Impregnation Methods,K,,,,,,,,,,,10.1016/j.ces.2009.09.007,2010.0,69.0
465,Oxidized carbon nanotubes,Others,C,O,Carbon-based,{},,,,,,ODH,"Propane, Oxygen",True,"{'Selectivity': 'Structural composition', 'Conversion': 'Structural composition'}",,,,,,,,,,,,,,,10.1016/S1872-2067(12)60627-5,2013.0,
466,V-A-G,Metal Oxide,V,V,Carbon-based,{'propane conversion': '47.02%'},,C3H8/air molar ratio of 0.5,723.15,60.0,0.5 g,ODH,"C3H8, Air",True,"{'Selectivity': 'Structural Composition', 'Conversion': 'Structural Composition'}",53.93,,,,,,,26.27,,,,,,,10.1039/c4cy01108b,2015.0,47.02
467,Pt/alumina catalyst,Metal,Pt,Pt,Aluminum Oxide,{'propane conversion': 'N/A'},,"H2S:C3H8 1:10, H2S:C3H8 10:1",873.0,,,PDH,"Propane (C3H8), Hydrogen sulfide (H2S)",False,{'Selectivity': 'Structural composition'},,,,,,,,,,,,,,,10.1006/jcat.1994.1333,1994.0,
468,Cs-Cr-Mo-Al-O,Metal Oxide,"Cs, Cr, Mo, Al, O","Cr, Mo",Aluminum Oxide,{'Propane conversion': '8%'},,Propane:Oxygen:Helium,593.15,75.0,1 g catalyst,ODH,"Propane, Oxygen, Helium",True,"{'Selectivity': 'Structural Composition', 'Conversion': 'Structural Composition'}",100.0,,,Cs,,,54.715500000000006,100.0,,,,,,,10.1016/j.cej.2004.03.006,2004.0,8.0
469,Hierarchical Ni-Al LDH platinum nanocatalyst (LDH-Pt),Alloy,"Ni, Al, Pt",Pt,Oxides,{'Propane conversion': '16.75%'},23.9%,n(H2)/n(C3H8) = 0.25,863.15,,Propane WHSV = 3.0 h-1,PDH,"Propane, Hydrogen",False,{'Stability': 'Structural composition'},,Nanoparticulate Alloys,In Situ Synthesis,,7 h,7.0,,,,,,,,,10.1039/c7nj01767g,2017.0,16.75
470,PtSn-LaX,Alloy,"Pt, Sn, La","Pt, Sn",Aluminum Oxide,{'Propane conversion': '34%'},,,873.15,80.0,,PDH,Propane,False,"{'Stability': 'Structural Composition', 'Selectivity': 'Structural Composition'}",84.0,Nanoparticulate Alloys,Impregnation Methods,La,800 min,13.3,,,,,,,,,10.3390/catal10091042,2020.0,34.0
471,1Pt1In/SBA-15,Alloy,"Pt, In","Pt, In",Silica Oxide,{'propane conversion': '57.06%'},17.43% (28 h),C3H8:H2:N2 = 4:1:15,823.15,100.0,12 L/h/gcat,PDH,"C3H8, H2, N2",False,"{'Conversion': 'Structural Composition', 'Selectivity': 'Structural Composition', 'Stability': 'Structural Composition'}",99.04,Nanoparticulate Alloys,Impregnation Methods,,28 h,1.0,,99.8,,,,,,,10.1016/j.cattod.2022.05.044,2023.0,57.06
472,Zn-modified HZSM-5,Metal Oxide,"Zn, Si, Al",Zn,Zeolites,{'Propane conversion': '50%'},,,873.0,,2 h-1,PDH,Propane,False,"{'Selectivity': 'Catalyst composition', 'Conversion': 'Acidity'}",29.0,,,,,,,,,,,,,,10.3390/catal11101138,2021.0,50.0
473,Cr/Zn-Al2O3,Metal Oxide,"Cr, Zn, Al",Cr,Aluminum Oxide,{'propane conversion': '57%'},,,883.15,4.8,,PDH,propane,False,"{'Conversion': 'Structural Composition', 'Selectivity': 'Structural Composition', 'Stability': 'Structural Composition'}",91.0,,,Zn,,,,52.0,,,,,,,10.1016/j.apcata.2022.118610,2022.0,57.0
474,Gallium oxynitride,Metal Oxide,"Ga, O, N","Ga, O, N",,{'N/A': 'N/A'},,,573.15,,,ODH,"Propane, Nitrogen",False,{'Conversion': 'Structural Composition'},,,,,,,,,,,,,,,10.1016/j.snb.2006.05.001,2007.0,
475,Isolated Pt atoms anchored in ≡SiOZn-OH nests in dealuminated Zeolite Beta,Single Atom,"Pt, Zn",Pt,Aluminum Oxide,{'Propane conversion': '32%'},0.004 h-1,C3H8:He = 1:3,823.0,,"29,500 h-1",PDH,"C3H8, He",False,"{'Selectivity': 'Structural Composition', 'Stability': 'Structural Composition', 'Conversion': 'Structural Composition'}",99.4,,,Zn,160 h,0.00625,25.3,99.4,692 mol C3H6/(g Pt×h×bar),,,,,,10.1021/jacs.1c10261,2021.0,32.0
476,Rhodium-Copper Single Atom Alloy,Single Atom,"Rh, Cu",Rh,Silica Oxide,{'Propane conversion': '100%'},,"1.4 kPa propane, 0.7 kPa hydrogen",623.0,90.0,,PDH,"Propane, Hydrogen",False,"{'Conversion': 'Structural composition', 'Selectivity': 'Structural composition', 'Stability': 'Structural composition'}",100.0,Single-atom Alloys,Others,,50 hours,50.0,1.4,,,,,,,,10.1126/science.abg8389,2021.0,100.0
477,PtIn/Mg(Al)O/ZnO,Alloy,"Pt, In","Pt, In",Others,{'Propane conversion': '51%'},,C3H8:H2:N2 = 8:7:35,873.15,62.0,WHSV = 3 h-1,PDH,"C3H8, H2, N2",False,"{'Conversion': 'Structural composition', 'Selectivity': 'Structural composition', 'Stability': 'Structural composition'}",97.0,Nanoparticulate Alloys,Impregnation Methods,In,30 h,30.0,,,,,,,,,10.3390/catal10050485,2020.0,51.0
478,Ir-Sn/SiO2,Alloy,"Ir, Sn",Ir,Silica Oxide,{'propane conversion': '18%'},,,773.0,,,PDH,propane,False,"{'Selectivity': 'Structural Composition', 'Stability': 'Structural Composition'}",95.0,Nanoparticulate Alloys,Impregnation Methods,Sn,negligible loss of activity,,,,,,,,,,10.1039/c3dt51144h,2013.0,18.0
479,CeO2,Metal Oxide,"Ce, O","Ce, O",,{'Propane conversion': '42%'},,,800.0,,,PDH,"C3H8, HBr",False,"{'Conversion': 'Addition of HBr', 'Selectivity': 'Addition of HBr'}",90.0,,,Br,,,,,,,,,,,10.1039/d2cp00733a,2022.0,42.0
480,B2O3 supported on SiO2,Metal Oxide,"B, O, Si","B, O",Silica Oxide,{'Propane conversion': '10%'},,,475.0,40.0,25 mg,ODH,"Propane, Oxygen, Nitrogen",True,"{'Conversion': 'Structural Composition', 'Selectivity': 'Structural Composition'}",80.0,,,,,,,,,,,,,,10.1016/j.cattod.2023.114048,2023.0,10.0
481,Niobium- and Tantalum-Doped Pt-Sn/Al2O3,Alloy,"Pt, Sn, Nb, Ta","Pt, Sn",Aluminum Oxide,{'propane conversion': '98%'},0.02% h-1,C3H8/O2/He = 1/1/8,823.15,30.0,"30,000 h-1",ODH,"C3H8, O2, He",True,"{'Conversion': 'Structural Composition', 'Selectivity': 'Structural Composition', 'Stability': 'Structural Composition'}",84.0,Nanoparticulate Alloys,Impregnation Methods,"Nb, Ta",120 h,0.0083,,82.0,,,,,,,10.1002/cplu.202200405,2023.0,98.0
482,Pt-Sn/γ-Al2O3,Alloy,"Pt, Sn",Pt,Aluminum Oxide,{'propane conversion': '78%'},,C3H8/O2/He = 1/1/8,773.15,120.0,0.2 g,ODH,"C3H8, O2, He",True,"{'Conversion': 'Structural Composition', 'Selectivity': 'Structural Composition', 'Stability': 'Structural Composition'}",93.0,Single-atom Alloys,Impregnation Methods,Sn,320 h,0.0031,,72.5,2.4 molC3H8 gcat-1 h-1,,,,,,10.1021/jp4076405,2013.0,78.0
483,PtFe/SiO2,Alloy,"Pt, Fe",Pt,Silica Oxide,{'propane conversion': '~15%'},8.25% after 10 h,C3H8/H2/Ar = 1/1/8,773.15,40.0,WHSV = 24 h-1,PDH,"C3H8, H2, Ar",False,"{'Selectivity': 'Structural Composition', 'Conversion': 'Structural Composition', 'Stability': 'Structural Composition'}",99.9,Nanoparticulate Alloys,Impregnation Methods,Fe,83 h,0.012,,99.9,39.52 molpropylene gPt-1 h-1 (initial),,,,,,10.1039/d3cy00060e,2023.0,15.0
484,5ZnO/SiO2,Metal Oxide,"Zn, O",Zn,Silica Oxide,{'propane conversion': '27%'},0.030 h-1,,873.15,20.0,,PDH,"propane, hydrogen, argon",False,"{'Conversion': 'Particle size', 'Selectivity': 'Particle size', 'Stability': 'Particle size'}",95.0,,,,10 h,0.03,,,,,,,,,10.1039/d2cy02131e,2023.0,27.0
485,Ga/ZSM-5,Metal,Ga,"Ga+, GaO+",Zeolites,{'single-pass conversion': '2.3-6.2%'},24 to 5% over 30 min,5 vol% C3H8 in He,823.0,,11.7 h^-1,PDH,"C3H8, He",False,"{'Selectivity': 'Active species', 'Conversion': 'Active species', 'Stability': 'Active species'}",88.0,,,,90-150 min,0.011,,88.0,,,,,,,10.1016/j.jcat.2006.03.004,2006.0,6.2
486,PtIn/Mg(Al)O-4,Alloy,"Pt, In, Mg, Al, O",Pt,Others,{'propane conversion': '61.3%'},No deactivation in 12 h,H2:C3H8:Ar = 7:8:35,893.15,,0.3 g,PDH,"H2, C3H8, Ar",False,"{'Conversion': 'Catalyst composition and structure', 'Selectivity': 'Catalyst composition and structure', 'Stability': 'Catalyst composition and structure'}",95.0,Nanoparticulate Alloys,Impregnation Methods,In,12 h,12.0,,58.2,,,,,,,10.1016/j.cej.2015.09.046,2016.0,61.3
