Repository: Invalid-Null/AutomaticReviewGenerationData

File: ExtractInfo/AllCleanedResult.csv (part 5 of 7)
,Name,Type,CompositionElements,ActiveSpeciesElements,SupportMaterial,ConversionTypes,DeactivationRates,FeedCompositionAndRatios,ReactionTemperature,InletFlowRate,CatalystLoadingOrGHSV,TypeIdentify,FeedGasComposition,ContainsOxidizingAgent,Enhancement,Selectivity,StructureType,PreparationMethod,PromoterElements,StabilityOriginal,ConvertedStability,PropanePartialPressure,PropyleneYield,PropaneProductionRate,PropaneConversion,ThermalConductivity,PropeneYield,PropeneProductionRate,TurnoverFrequency,DOI,Year,ConversionRate
487,,Metal Oxide,"V, Mo, Nb, Te, O","V, Mo, Nb, Te",,{'Propane conversion': '60%'},,C3:O2 = 1:1,673.15,,,ODH,"Propane, Oxygen",True,"{'Conversion': 'Structural Composition', 'Selectivity': 'Structural Composition'}",90.0,,,,,,,,,,,,,,10.1016/j.apcata.2020.117914,2021.0,60.0
488,PtIn/Sn-SBA-15,Alloy,"Pt, In",Pt,Silica Oxide,{'propane conversion': '46.9%'},8.5% (after 7 h),C3H8:Ar = 1:4,853.15,30.0,WHSV = 4.05 h^-1,PDH,"C3H8, Ar",False,"{'Conversion': 'Structural Composition', 'Selectivity': 'Structural Composition', 'Stability': 'Structural Composition'}",99.0,Nanoparticulate Alloys,Impregnation Methods,In,8 h,0.125,,99.0,,,,,,,10.1016/j.mcat.2021.112081,2022.0,46.9
489,Pt/Sn on alumina/silica filaments,Alloy,"Pt, Sn","Pt, Sn",Silica Oxide,{'Propane conversion': '30%'},,,845.65,,,PDH,Propane,False,"{'Selectivity': 'Narrow residence time distribution in microstructured reactor', 'Conversion': 'Hydrogen removal through palladium membrane'}",97.0,,Impregnation Methods,,,,,,,,,,,,10.1016/S0009-2509(02)00294-4,2002.0,30.0
490,Potassium-doped chromia/alumina catalyst,Metal Oxide,"Cr, K, Al",Cr,Aluminum Oxide,{'Propane conversion': '31.7%'},,,873.0,,0.2 g,PDH,"Propyne, Propane",False,"{'Conversion': 'Structural composition', 'Selectivity': 'Structural composition'}",80.0,,,K,,,,,,,,,,,10.1016/j.apcata.2005.04.010,2005.0,31.7
491,MoS2/Zr-doped SiO2-Al2O3,Others,"Mo, S, Si, O, Al, Zr",MoS2,Aluminum Oxide,"{'Decalin conversion': '42.0%', 'Phenanthrene conversion': '78.6%'}",,Phenanthrene to decalin ratio 0.1,653.15,,,PDH,"Phenanthrene, Decalin",False,"{'Conversion': 'Structural composition', 'Selectivity': 'Structural composition'}",,,,Zr,,,,,,,,,,,10.1016/j.cjche.2021.03.015,2021.0,
492,Ex-FeZSM-5,Metal Oxide,Fe,Fe,,"{'Propane conversion': '52%', 'N2O conversion': '86%'}",,C3H8:N2O:Ne=10:10:80,773.0,,3.5 x 10^-2 s g cm^-3,ODH,"C3H8, N2O, Ne",True,"{'Selectivity': 'Structural composition', 'Conversion': 'Structural composition', 'Stability': 'Structural composition'}",22.0,,,,100 min,1.67,,,,,,22%,,,10.1016/j.apcata.2004.03.003,2004.0,
493,Co-S-1-Ar,Metal Oxide,Co,Co,Silica Oxide,{'propane conversion': '27%'},0.001 h-1,"5% C3H8/Ar, 5% H2/Ar",823.15,10.0,0.050 g,PDH,"C3H8, H2, Ar",False,"{'Conversion': 'Oxygen-free calcination atmosphere', 'Selectivity': 'Oxygen-free calcination atmosphere', 'Stability': 'Oxygen-free calcination atmosphere'}",95.0,,,,600 min,0.001,,25.7,,,,,,,10.1016/j.mcat.2022.112580,2022.0,27.0
494,Sn/Al2O3-S,Metal Oxide,"Sn, Al, O",Sn,Aluminum Oxide,{'Propane conversion': '16%'},,C3H8:H2S - 11:1 to 1:0.1,833.15,,200 mg catalyst,PDH,"C3H8, H2, H2S, N2",False,"{'Selectivity': 'Structural composition', 'Stability': 'Catalyst preparation method and process conditions'}",98.0,,,,10 h,0.1,,98.0,1.5-2.35 x 10^-9 mol m^-2 s^-1,,,,,,10.1021/acscatal.1c02859,2021.0,16.0
495,Lead chromate (PbCrO4),Metal Oxide,"Pb, Cr","Pb, Cr",,{'Hydrogen conversion': '100%'},Drops to 25% of initial activity after 60 cycles,,823.15,,40 mg,ODH,"Propane, Propene, Hydrogen, Oxygen",True,"{'Selectivity': 'Composition', 'Conversion': 'Composition'}",100.0,,,,"After 60 cycles, drops to 25% of initial activity",,,,,,,,,,10.1039/b913994j,2009.0,100.0
496,Pt-Sn/Î¸-Al2O3,Alloy,"Pt, Sn","Pt, Sn",Aluminum Oxide,{'Propane conversion': '41.7-42.2%'},,C3H8:H2 = 1:1,893.0,64.0,,PDH,"C3H8, H2",False,"{'Conversion': 'Structural Composition', 'Selectivity': 'Structural Composition', 'Stability': 'Structural Composition'}",93.6,Nanoparticulate Alloys,Impregnation Methods,,,,,39.5,,,,,,,10.1007/s11164-015-2300-2,2016.0,42.2
497,WO3/SiO2,Metal Oxide,W,W,Others,{'2-butene conversion': '68.8%'},,"4% 2-butene, 8% ethylene",623.0,,0.52 h-1,PDH,"2-Butene, Ethylene",False,"{'Conversion': 'Preparation Method', 'Selectivity': 'Preparation Method', 'Stability': 'Preparation Method'}",59.3,,,,12 h,12.0,,59.3,,,,,,,10.1039/c8ra01093e,2018.0,68.8
498,6 wt% V/TiO2,Metal Oxide,"V, Ti",V,Others,{'Propane conversion': '10-35%'},,"C3H8:O2 = 1:1, C3H8:O2 = 1:2, C3H8:O2 = 2:1",523.15,24.0,,ODH,"C3H8, O2, N2",True,{'Selectivity': 'Degree of vanadium reduction'},15.0,,,,,,,,,,,,,,10.1016/j.cattod.2005.11.006,2006.0,35.0
499,Nickel single-atom catalyst,Single Atom,Ni,Ni,Silica Oxide,{'propane conversion': '89%'},,C3H8:O2:N2 = 1:0.5:8,823.15,,30000 h-1,ODH,"C3H8, O2, N2",True,"{'Selectivity': 'Single atom structure', 'Conversion': 'Single atom structure', 'Stability': 'Single atom structure'}",90.0,,,,120 h,0.0083,,74.7,2.1 mol/gcat/h,,,,,,10.1002/cjoc.202300504,2023.0,89.0
500,Cr/HZSM-5,Metal,Cr,Cr,Zeolites,{'Propane conversion': '32%'},0.003 h-1,,823.15,,WHSV of 2 h-1,PDH,"C3H8, N2",False,"{'Conversion': 'Incorporation of Cr into HZSM-5', 'Selectivity': 'Shape selectivity of HZSM-5'}",99.0,,,,Stable for 100 h,0.01,,31.7,,,,,,,10.1016/S2095-4956(13)60083-2,2013.0,32.0
501,P/Ga/ZSM-5,Metal Oxide,"P, Ga, Si, Al, O",Ga,Zeolites,{'Propane conversion': '36.1%'},,C3H8:CO2:Ar = 1:1:4,873.0,10.0,50 mg,ODH,"C3H8, CO2, Ar",True,"{'Selectivity': 'Promoter', 'Conversion': 'Promoter'}",42.3,,,P,,,,,,,,,,,10.1039/c9cy02589h,2020.0,36.1
502,Ga/HZSM-5,Metal,Ga,Ga,Zeolites,,,,873.15,,,PDH,Lignite pyrolysis volatiles,False,{'Selectivity': 'Structural composition'},,,,,,,,,,,,,,,10.1016/j.ces.2021.117235,2022.0,
503,Mixture of bromine and iodine,Others,"Br, I",,,{'Propane conversion': '71%'},,C3H8:O2:Br2:I2 = 0.1:0.05:0.043:0.01,773.15,,,ODH,"C3H8, O2, Br2, I2",True,"{'Selectivity': 'Composition', 'Conversion': 'Composition'}",83.0,,,,,,,59.0,,,,,,,10.1016/j.apcata.2019.05.003,2019.0,71.0
504,5% Ru-doped CeO2,Metal Oxide,"Ce, Ru",Ru,,{'Propane conversion': '53%'},,"C3H8:CO2:Ar = 1:2:5, CO2:C3H8 = 4:1",550.0,,,ODH,"Propane, Carbon dioxide, Oxygen, Argon",True,"{'Conversion': 'Structural Composition', 'Stability': 'Feed gas composition'}",65.0,,,,,,,,,,,,,,10.1039/c6cy00011h,2016.0,53.0
505,(1:1 Ni:Ga)@Ni3Ga/Al2O3,Alloy,"Ni, Ga",Ni,Aluminum Oxide,{'propane conversion': '13%'},0.0016 h-1,,873.15,,,PDH,propane,False,"{'Selectivity': 'Surface Composition', 'Stability': 'Structural Composition'}",94.0,Intermetallic Compounds,Chemical Methods,Ga,94% to 81% over 82 h,0.0016,,94.0,,,,,,,10.1021/jacs.8b05060,2018.0,13.0
506,Pt/SiO2,Alloy,"Pt, SiO2",Pt,Silica Oxide,{'Propane Conversion': '21.3%'},0.33 h-1,,1073.0,,,PDH,Propane,False,"{'Conversion': 'Preparation Method', 'Selectivity': 'Structural Composition'}",94.4,Nanoparticulate Alloys,Impregnation Methods,,3 h,0.33,,20.1,,,,,,,10.1039/c7cc03859c,2017.0,
507,Pt-Sn/Al2O3,Alloy,"Pt, Sn",Pt,Aluminum Oxide,{'Propane conversion': '21-59%'},,Propane:Oxygen 1:1,1065.65,1666.6666666666667,,ODH,"Propane, Oxygen, Nitrogen",True,"{'Conversion': 'Reactor design', 'Selectivity': 'Structural composition', 'Stability': 'Structural composition'}",35.0,,,,,,,,,,,,,,10.1016/S1385-8947(02)00158-4,2003.0,59.0
508,TiOx/Al2O3 nanosheet,Metal Oxide,"Ti, O, Al",Ti,Aluminum Oxide,{'propane conversion': '30%'},0.0126 (h-1),C3H8:H2=1:1,873.15,,WHSV: 2.8 (h-1),PDH,"C3H8, H2, N2",False,"{'Conversion': 'Structural Composition', 'Selectivity': 'Structural Composition', 'Stability': 'Structural Composition'}",92.3,,,,0.0126 (h-1),0.0126,,92.7,0.175 (mol/gTi/h),,,,,,10.1021/acscatal.3c00818,2023.0,30.0
509,Ga2O22+/H-ZSM-5,Metal Oxide,Ga,Ga,Zeolites,{'Propane Conversion': '10%'},,5% C3H8/N2,823.15,,,PDH,"C3H8, N2",False,"{'Conversion': 'Active species', 'Stability': 'Structural Composition'}",91.6,,,,2120 h^-1,,,,2120 h^-1,,,,,,10.1002/advs.202207756,2023.0,
510,Vanadium oxide incorporated mesoporous silica (V-m-SiO2),Metal Oxide,"V, Si, O",V,Silica Oxide,{'propane conversion': '3.9-19.8%'},,"16.8 kPa C3H8, 16.8 kPa O2, N2 balance",773.15,60.0,"0.1 g catalyst, 36,000 mL/gcat/h",ODH,"C3H8, O2, N2",True,"{'Selectivity': 'Preparation Method', 'Conversion': 'Preparation Method'}",85.1,,,,,,,16.9,,,,,,,10.1039/d3ra04024k,2023.0,19.8
511,Zn/H-ZSM-5,Metal,Zn,Zn,Zeolites,{'Propane conversion': '11%'},,"5% C3H8, 95% N2",823.15,100.0,15 mg,PDH,"C3H8, N2",False,"{'Selectivity': 'Structural Composition', 'Stability': 'Structural Composition'}",90.0,,,,20 h,0.05,5.07,9.9,,,,,,,10.1021/acscatal.2c05898,2023.0,11.0
512,Pt-Sn/SiO2,Alloy,"Pt, Sn","Pt, Sn",Silica Oxide,{'propane conversion': '23.7%'},"23.7% to 15.5% over 7 h, 2.3%/h",C3H8:N2=20:80,773.0,100.0,"20,000 h-1",PDH,"Propane, Nitrogen",False,{'Stability': 'Feed Composition'},,Nanoparticulate Alloys,Impregnation Methods,,7 h,7.0,,,,,,,,,10.1016/j.apcata.2020.117826,2020.0,23.7
513,PtSnAl/SBA-15,Alloy,"Pt, Sn, Al","Pt, Sn",Silica Oxide,{'Propane conversion': '55.9%'},"35.3% after 6 h for PtSnAl0/SBA-15, 40.5% after 6 h for PtSnAl0.2/SBA-15",C3H8:Ar = 1:5 (molar ratio),863.15,,WHSV of propane = 2.5 h-1,PDH,"C3H8, Ar",False,"{'Conversion': 'Structural Composition', 'Selectivity': 'Structural Composition', 'Stability': 'Structural Composition'}",98.5,Nanoparticulate Alloys,Impregnation Methods,Al,6 h,1.0,,,,,,,,,10.1039/c4cy00951g,2015.0,55.9
514,FeVO4,Metal Oxide,"Fe, V, O",V,,{'Propane conversion': 'N/A'},,55% propane,623.15,72.0,,ODH,"Propane, Nitrogen",False,{'Selectivity': 'Structural Composition'},,,,,,,,,,,,,,,10.1016/j.cjche.2022.10.006,2023.0,
515,0.3Pt/Al2O3-0.5K,Metal,"Pt, K",Pt,Aluminum Oxide,{'Propane conversion': '20%'},"0.63 wt% coke, 1.01 wt% coke","C3H8:N2:H2 = 10:9:1, 50% C3H8, 45% N2, 5% H2",848.15,100.0,55 h-1,PDH,"C3H8, N2, H2",False,"{'Selectivity': 'Structural composition', 'Stability': 'Structural composition'}",93.0,,,K,6%,6.0,,61.0,,,,,,,10.1016/j.mcat.2021.112059,2022.0,20.0
516,Pt/Ge-UTL,Metal,"Pt, Ge",Pt,Zeolites,{'propane conversion': '90-100%'},,C3H8:N2 = 1:1,3323.1499999999996,,WHSV of 4-20 h-1,PDH,"C3H8, N2",False,{'Stability': 'Structural composition'},99.0,,,,Stable for 100-600 h,0.01,,81.0,0.6-90 mmol g-1 h-1,,,,,,10.1038/s41929-023-00974-9,2023.0,100.0
517,Ga2O3-HZSM-5,Metal Oxide,"Ga, O, Si, Al",Ga,Zeolites,{'Propane conversion': '72%'},0.0072 h-1,C3H8/O2 = 1.5,823.15,120.0,5000 mL/g/h,ODH,"C3H8, O2",True,"{'Conversion': 'Ga species in catalyst', 'Selectivity': 'Modification of acid sites'}",90.0,,,,Stable for 10 h,0.1,,65.0,120 μmol/g/s,,,,,,10.1002/cjoc.201090265,2010.0,72.0
518,Sulfated Fe2O3/Al2O3,Metal Oxide,"Fe, Al",Fe,Aluminum Oxide,{'Propane conversion': '42%'},,N2:SO2:C3H8 = 19:1:30,833.15,12.0,,PDH,"N2, SO2, C3H8",False,"{'Selectivity': 'Structural composition', 'Conversion': 'Structural composition'}",80.0,,,S,,,,23.0,,,,,,,10.1039/c4cy01163e,2015.0,42.0
519,Pt-Sn/Al2O3,Alloy,"Pt, Sn",Pt,Aluminum Oxide,{'propane conversion': '45.8%'},0.017 (h-1),,893.15,,1.5 g,PDH,"C3H8, H2",False,"{'Conversion': 'Reaction Temperature', 'Selectivity': 'Promoter', 'Stability': 'Structural composition'}",85.0,Nanoparticulate Alloys,Impregnation Methods,Sn,0.017 (h-1),0.017,,,,,,,,,10.1016/S2095-4956(13)60096-0,2013.0,45.8
520,"TM1-N3/C (TM = Ti, Zr, Hf)",Single Atom,"Ti, Zr, Hf","Ti, Zr, Hf",Carbon-based,{'Propane conversion': '96%'},,,900.0,,,PDH,Propane,False,"{'Activity': 'Single atom composition', 'Selectivity': 'Structural composition'}",98.0,,,,,,,,,,,,,,10.1021/acscatal.3c00889,2023.0,96.0
521,Pt/BN,Metal,Pt,Pt,Boron-based,{'propane conversion': '30-50%'},0.09 h-1,,,,,PDH,"C3H8, H2, N2",False,"{'Selectivity': 'Calcination-induced and reduction-adjusted strong metal-support interaction', 'Stability': 'Calcination-induced and reduction-adjusted strong metal-support interaction'}",99.0,,,,0.09 h-1,0.09,,,,,,,,,10.1016/j.jechem.2021.10.008,2022.0,50.0
522,Vanadium-doped porous silica materials (V-SiO2),Metal Oxide,"V, Si",V,Silica Oxide,{'Propane conversion': '64%'},,C3H8/Ar = 1:10,853.15,16.5,0.61 h-1,PDH,"C3H8, Ar",False,"{'Conversion': 'Catalyst preparation method', 'Selectivity': 'Structural composition', 'Stability': 'Structural composition'}",90.0,,,,21 h,,,90.0,16.5 mL/min,,,,,,10.1016/j.apcata.2018.01.014,2018.0,64.0
523,Pt-Ge/Germanosilicate zeolite,Alloy,"Pt, Ge",Pt,Silica Oxide,{'Propane conversion': '54%'},0.00024 h-1,,773.15,,0.75 h-1,PDH,"Propane, Nitrogen",False,"{'Stability': 'Structural composition', 'Conversion': 'Structural composition', 'Selectivity': 'Structural composition'}",99.0,Others,Heat Treatment,,4200 h,0.00024,,,,,,,,,10.1038/s41929-023-00968-7,2023.0,54.0
524,Cr/SiO2,Metal Oxide,Cr,Cr,Silica Oxide,{'Propane conversion': '70-71%'},,C3H8:CO2:N2 = 15:30:55,600873.0,,,ODH,"C3H8, CO2, N2",True,"{'Conversion': 'Increased Cr loading', 'Selectivity': 'Use of CO2 as oxidant', 'Stability': 'Catalyst preparation method'}",66.0,,,,15-54 hours,54.0,,47.0,,,,,,,10.1039/c5cy00998g,2016.0,71.0
525,Mesoporous Ni-Mo-O,Metal Oxide,"Ni, Mo, O","Ni, Mo",Silica Oxide,{'propane conversion': '15.6%'},,,873.15,20.0,100 mg,ODH,"C3H8, O2, Ar",True,"{'Selectivity': 'Structural Composition', 'Conversion': 'Structural Composition'}",92.0,,,,,,,,,,,,,,10.1016/j.cattod.2019.02.036,2020.0,15.6
526,Pt/MgAl(In)O,Metal,"Pt, Mg, Al, In, O",Pt,Others,{'propane conversion': '34-82%'},0.2 h-1,Pure propane,823.15,20.0,1.5 g,PDH,Propane,False,"{'Selectivity': 'Structural composition', 'Stability': 'Structural composition'}",98.0,,,In,Stable for 5 h,1.0,,23.2,,,,,,,10.1016/j.apcata.2021.118053,2021.0,82.0
527,1Pt1Sn/SiO2_1073 K,Alloy,"Pt, Sn","Pt, Sn",Silica Oxide,{'propane conversion': '26.5%'},,20 vol% propane in N2,773.0,100.0,24 L/h/g,PDH,"Propane, N2",False,"{'Conversion': 'Structural Composition', 'Selectivity': 'Structural Composition'}",99.4,Nanoparticulate Alloys,Impregnation Methods,,3 h,,,,,,,,,,10.1002/cctc.201402306,2014.0,26.5
528,MoV0.4Nb0.1Te0.2Ox,Metal Oxide,"Mo, V, Nb, Te","Mo, V",,{'propane conversion': '90%'},,,693.0,,,ODH,"propane, O2, NH3",True,"{'Selectivity': 'Composition', 'Conversion': 'Composition'}",50.0,,,,,,,,,,,,,,10.1006/jcat.2000.2937,2000.0,90.0
529,5GaN/2000-Fe-silicalite-1,Metal Oxide,"Ga, N, Fe, Si","Ga, N",Silica Oxide,{'propane conversion': '37-47%'},0.095 h-1,N2/CO2/C3H8 = 25.5:3:1.5,873.15,30.0,0.88 h-1,ODH,"N2, CO2, C3H8",True,"{'Conversion': 'Structural Composition', 'Selectivity': 'Structural Composition', 'Stability': 'Structural Composition'}",90.0,,,Fe,6 h,1.0,,35.2,,,,,,,10.1021/acscatal.2c01989,2022.0,47.0
530,V2O5/TiO2/SiO2,Metal Oxide,"V, Ti",V,Silica Oxide,{'propane conversion': '10-27%'},,,673773.0,50.0,0.25 g,ODH,"C3H8, O2, N2",True,"{'Selectivity': 'Structural Composition', 'Conversion': 'Structural Composition'}",50.0,,,,8 h,1.0,,,,,,,,,10.1016/S0926-860X(01)00498-7,2001.0,27.0
531,CrOx/ZrO2,Metal Oxide,"Cr, Zr",Cr,Others,"{'Apparent': '70 kJ/mol', 'Propane conversion': 'N/A', 'Overall conversion': 'N/A'}","Increased by adding propene, Slowed by adding hydrogen or water",,723823.0,,,PDH,Propane,False,"{'Stability': 'Structural Composition', 'Conversion': 'Active species and support material'}",,,,,,,,,,,,,,,10.1016/0926-860X(92)80264-D,1992.0,
532,Liquid B2O3,Metal Oxide,"B, O","B, O",,{'propane conversion': '34%'},,C3H8:O2 = 1:1,823850.0,,,ODH,"C3H8, O2",True,"{'Conversion': 'Lower melting point', 'Selectivity': 'Reactive flexibility', 'Rate': 'Accounting for liquid nature in simulations'}",84.0,,,,,,9.220575,,,,,,,,10.1021/acscatal.3c01759,2023.0,34.0
533,CoB4O7,Metal Oxide,"Co, B, O","Co, B",,{'propane conversion': '17.6%'},No deactivation observed,C3H8:O2:N2 = 5:2:8 (volume ratio),763.15,,5.9 gC3H8/gcat/h,ODH,"C3H8, O2, N2",True,"{'Conversion': 'Structural composition', 'Selectivity': 'Structural composition', 'Stability': 'Structural composition'}",91.4,,,,200 h,8.33,,,,,,,,,10.1039/d1cy01792f,2022.0,17.6
534,Pt3.1Sn/MgAl2O4,Alloy,"Pt, Sn",Pt,Oxides,{'propane conversion': '38.9%'},10% in first 5 h,"10% C3H8, 10% H2, He balance",853.15,20.0,100 mg catalyst,PDH,"C3H8, H2, He",False,"{'Selectivity': 'Structural Composition', 'Stability': 'Structural Composition'}",99.7,Nanoparticulate Alloys,In Situ Synthesis,Sn,90 h,3.75,,38.8,,,,,,,10.1016/j.jcat.2014.09.013,2014.0,38.9
535,Ga-Rh Supported Catalytically Active Liquid Metal Solutions (SCALMS),Alloy,"Ga, Rh",Rh,Aluminum Oxide,{'propane conversion': 'N/A'},,,773.15,,,PDH,Propane,False,"{'Stability': 'Structural Composition', 'Selectivity': 'Structural Composition'}",,Single-atom Alloys,In Situ Synthesis,,,,,,,,,,,,10.1002/cctc.201901922,2020.0,
536,Cr20/Al2O3-n,Metal Oxide,"Cr, Al",Cr,Aluminum Oxide,{'Propane conversion': '32%'},,C3H8:He = 1:14,823.15,30.0,WHSV = 1.2 h-1,PDH,"C3H8, He",False,"{'Conversion': 'Catalyst composition', 'Stability': 'Support material'}",90.0,,,,10 cycles,10.0,,32.0,,,,,,,10.3390/nano7090249,2017.0,32.0
537,Hierarchical ZSM-5 zeolite,Others,"Si, Al",Al,Silica Oxide,{'Methanol conversion': '90%'},,Methanol,673.15,,,,Methanol,False,"{'Selectivity': 'Structural Composition', 'Stability': 'Structural Composition'}",34.0,,,,126 h,126.0,,,,,,,,,10.1016/j.powtec.2018.01.022,2018.0,90.0
538,CrOx/CexZr1-xO2,Metal Oxide,"Cr, Ce, Zr, O",Cr,Others,{'Propane conversion': '61%'},,C3H8/O2/He = 1/4/15,823.15,60.0,,ODH,"C3H8, O2, He",True,{'Selectivity': 'Structural composition'},80.0,,,"Ce, Zr",,,,,,,,,,,10.1021/acssuschemeng.7b03854,2018.0,61.0
539,,Metal,Pt,,,{'propane conversion': 'N/A'},,C3H8:H2O = 80:20,773.15,,,PDH,"C3H8, H2O",False,{'Stability': 'Process Conditions'},98.0,,,,40 h,1.0,,,,,,,,,10.1016/j.cattod.2017.10.017,2019.0,
540,V0.19Mn0.24Fe0.32Ga0.25Ox,Metal Oxide,"V, Mn, Fe, Ga","V, Mn, Fe, Ga",,{'propane conversion': '11-20%'},,C3H8/O2/N2=2/1/2,773.15,,,ODH,"C3H8, O2, N2",True,"{'Selectivity': 'Combinatorial and evolutionary approach', 'Conversion': 'Combinatorial and evolutionary approach', 'Yield': 'Combinatorial and evolutionary approach'}",36.0,,,,,,,8.0,,,,,,,10.1016/S0920-5861(00)00411-9,2000.0,20.0
541,Fe-doped CeO2,Metal Oxide,"Ce, Fe, O",Fe,Others,{'propane conversion': '17.5-52%'},"0.05-0.20% per hour, gradual over 20 hours","C3H8:CO2 - 5:5, 5% propane / 5% CO2, C3H8:CO2 - 1:1, 5% propane, 5% CO2",2823.1499999999996,30.0,200 mg catalyst-0.33 gcat × h/L,ODH,"C3H8, CO2, N2, propane",True,"{'Selectivity': 'Structural composition', 'Conversion': 'Structural composition', 'Stability': 'Structural composition'}",47.0,,,,20 hours,0.05,,10.0,,,,,,,10.1039/d0cy00586j,2020.0,52.0
542,Pt-Sn/Al2O3,Alloy,"Pt, Sn",Pt,Aluminum Oxide,{'Propane conversion': '39.5%'},0.04% conversion drop in 160 h,C3H8:H2O:He = 1:0.1:1,823.15,,100000 mL/g/h,PDH,"C3H8, H2O, He",False,"{'Stability': 'Promoter', 'Selectivity': 'Promoter'}",84.5,Intermetallic Compounds,Impregnation Methods,Sn,160 h,0.00625,,,,,,,,,10.1021/acscatal.1c00331,2021.0,39.5
543,Pt1Zr2O7 supported on HOPG,Single Atom,"Pt, Zr, O",Pt,Others,{'Propane conversion': '100%'},,1-Propanamine only,425.0,,,PDH,1-Propanamine,False,"{'Conversion': 'Single atom Pt dopant', 'Selectivity': 'Single atom Pt dopant'}",100.0,,,,,,,100.0,,,,,,,10.1021/acs.jpca.2c03149,2022.0,100.0
544,CoOx@NC/S-1(4),Metal Oxide,Co,Co,Silica Oxide,{'propane conversion': '40%'},19.7% (10 h at 600°C),C3H8:N2 = 5:19,873.15,,"0.1-0.2 g catalyst, 100 mg, WHSVpropane = 1.5 h-1",PDH,"C3H8, N2",False,"{'Selectivity': 'Preparation method', 'Conversion': 'Structural composition', 'Stability': 'Structural composition'}",97.0,,,,10 h,10.0,,97.0,8.8 μmol/gcat min,,,,,,10.1016/j.jcis.2021.03.023,2021.0,40.0
545,Gallium Oxide Supported on Niobia,Metal Oxide,"Ga, Nb",Ga,Others,{'Propane conversion': '13%'},,C3H8:N2=1:4,873.0,,0.5 g,PDH,"C3H8, N2",False,"{'Conversion': 'Structural Composition', 'Selectivity': 'Structural Composition'}",88.0,,,,,,,,,,,,,,10.1016/S0920-5861(02)00300-0,2003.0,13.0
546,ZnO nanoclusters supported on dealuminated Zeolite β,Metal Oxide,Zn,Zn,Zeolites,{'propane conversion': '53.3%'},25.9% (6 h),"5 vol% propane, balance N2",873.15,20.0,4000 cm3 gcat-1 h-1,PDH,"Propane, Nitrogen",False,"{'Conversion': 'Catalyst composition', 'Selectivity': 'Catalyst composition', 'Stability': 'Catalyst composition'}",92.9,,,,6 h,0.0,,49.5,,,,,,,10.1002/cctc.201801708,2019.0,53.3
547,La2NiO4+δ,Metal Oxide,"La, Ni, O","Ni, O",,{'propane conversion': '5-50%'},,,823.15,,,ODH,"Propane, Helium",False,{'Selectivity': 'Structural composition'},60.0,,,,,,,,,,,,,,10.1016/j.apcata.2010.06.024,2011.0,50.0
548,CrZrOx/SiO2,Metal Oxide,"Cr, Zr","Cr, Zr",Silica Oxide,{'propane conversion': '10%'},,,823.15,20.0,34.5 h-1,PDH,"C3H8, N2",False,"{'Selectivity': 'Structural Composition', 'Stability': 'Structural Composition', 'Conversion': 'Preparation Method'}",85.0,,,,50 cycles,,,,,,,,,,10.1021/acscatal.9b05063,2020.0,10.0
549,γ-Al2O3 and δ-Al2O3,Metal Oxide,"Al, O","Al, O",,{'Propane conversion': '27.5%'},,5% C3H8 in N2,873.15,,,PDH,"C3H8, N2",False,"{'Conversion': 'Surface reduction to create oxygen vacancies', 'Selectivity': 'Surface reduction to create oxygen vacancies'}",98.0,,,,20 h,20.0,,,,,,,,,10.1016/j.jcat.2021.03.033,2021.0,27.5
550,PtP2,Alloy,"Pt, P",Pt,Silica Oxide,{'Propane conversion': '25%'},0.147 (h-1),,823.15,,,PDH,"Propane, Hydrogen",False,"{'Selectivity': 'Structural Composition', 'Stability': 'Structural Composition'}",97.0,Nanoparticulate Alloys,Impregnation Methods,,0.147 (h-1),0.147,,,,,,,,,10.1021/acscatal.1c03970,2021.0,25.0
551,,Metal Oxide,"Cr, Al, Ga, V, O",,Silica Oxide,{'Propane conversion': '10%'},,,773.15,,,ODH,"Propane, Oxygen",True,"{'Conversion': 'Structural composition, Isolated active sites', 'Selectivity': 'Isolated active sites', 'Stability': 'Silica support, Co-feeding CO2'}",90.0,,,,Stable for 10 h,1.0,,,,,,,,,10.1021/cr900122p,2010.0,10.0
552,Rh-Cu single atom alloy,Alloy,"Rh, Cu",Rh,Silica Oxide,{'propane conversion': '39%'},,,400600.0,,,PDH,"Propane, Hydrogen",False,"{'Conversion': 'Structural Composition', 'Selectivity': 'Structural Composition'}",87.0,Single-atom Alloys,,,,,,34.0,,,,,,,10.1021/jacs.3c04030,2023.0,39.0
553,Pt-Sn/Zn-Al-O,Alloy,"Pt, Sn",Pt,Aluminum Oxide,{'propane conversion': '34-43%'},,"C3H8:He = 1:2, C3H8:C3H6:H2:Air:He = 0.72:0.28:0.28:0.47:1.25",773.15,,0.05-0.678 g cat h/mol,PDH,"C3H8, He, H2, C3H6",False,"{'Conversion': 'Catalyst composition', 'Selectivity': 'Catalyst composition', 'Stability': 'Catalyst composition'}",99.8,Nanoparticulate Alloys,Impregnation Methods,"Sn, Zn",5 h,5.0,,,,,,,,,10.1016/j.apcata.2008.12.022,2009.0,43.0
554,PtIn/Mg(Al)O-600,Alloy,"Pt, In",Pt,Others,{'propane conversion': '69%'},,H2:C3H8:Ar = 7:8:35 (molar ratio),620.0,,WHSV = 3.3 h-1,PDH,"H2, C3H8, Ar",False,"{'Conversion': 'Preparation Method', 'Selectivity': 'Preparation Method', 'Stability': 'Preparation Method'}",98.0,Nanoparticulate Alloys,Impregnation Methods,In,31 h,31.0,,,,,,,,,10.1016/j.cej.2017.05.058,2017.0,69.0
555,Pt3Y alloy nanoparticles,Alloy,"Pt, Y",Pt,Zeolites,{'Propane conversion': '28-42%'},"0.001 gcoke gcat-1h-1, 16% decrease in 30 days of reaction",,853.0,,5.5 h-1,PDH,Propane,False,{'Stability': 'Intermetallic alloy formation between Pt and Y promoted by silanol nests in the zeolite support'},90.0,Intermetallic Compounds,Heat Treatment,Y,20 days,480.0,,,,,,,,,10.1016/j.jcat.2021.09.011,2021.0,42.0
556,Isolated Pt atoms anchored to Zn species,Single Atom,"Pt, Zn",Pt,Zeolites,{'Propane conversion': '24.5%'},,Propane/He,823.0,7.5,1350 h-1,PDH,"Propane, He",False,"{'Conversion': 'Catalyst structure', 'Selectivity': 'Catalyst structure', 'Stability': 'Catalyst structure'}",99.0,,,Zn,No deactivation after 12 days,0.0,25.3,,,,,,,,10.1021/acscatal.2c01631,2022.0,24.5
557,Platinum supported on magnesium aluminate spinel,Metal,Pt,Pt,Aluminum Oxide,{'Propane conversion': '28%'},,,873.15,,,PDH,"Propane, Hydrogen sulfide",False,"{'Stability': 'Sulfur addition', 'Selectivity': 'Sulfur addition', 'Conversion': 'High temperature operation'}",94.0,,,,6 cycles,144.0,,,,,,,,,10.1016/0021-9517(86)90312-X,1986.0,28.0
558,PtIn2/SiO2,Alloy,"Pt, In",Pt,Silica Oxide,{'Ethane Conversion': '30%'},,"2.5% C2H6, 2.5% H2, N2 balance",873.15,100.0,100 mg,PDH,"C2H6, H2, N2",False,"{'Selectivity': 'Structural Composition', 'Conversion': 'Structural Composition', 'Stability': 'Preparation Method'}",98.0,Intermetallic Compounds,Others,In,9 h,1.0,,,,,,,,,10.1021/acscatal.0c01554,2020.0,
559,Pt/Sn-Beta,Alloy,"Pt, Sn",Pt,Zeolites,{'Propane Conversion': '50%'},0.006 h-1,"10 vol% C3H8, 10 vol% H2, N2 Balance",843.15,,141 to 2400 h-1,PDH,"C3H8, H2, N2",False,"{'Stability': 'Anchoring Pt clusters onto isolated Sn sites', 'Conversion': 'High dispersion of Pt-Sn alloy particles', 'Selectivity': 'Dilution of Pt with Sn'}",99.0,Nanoparticulate Alloys,Surface & Support Methods,Sn,45% after 48h,0.006,,45.0,,,,,,,10.1021/acscatal.9b03527,2020.0,
560,Cr-Al-800,Metal Oxide,"Cr, Al",Cr,Aluminum Oxide,{'Propane conversion': '33.2%'},0.26% (h-1),C3H8,873.15,8.0,100 mg,PDH,C3H8,False,"{'Stability': 'Structural composition', 'Conversion': 'Structural composition'}",90.4,,,K,0.26% (h-1),0.26,,30.0,,,,,,,10.1016/S1872-2067(18)63202-4,2019.0,33.2
561,MOF-derived iron catalyst,Metal,Fe,Fe,Carbon-based,{'propane conversion': '20%'},,"3-5 kPa propane, 3% C3H8, 97% N2",835.65,20.0,30 mg,PDH,"Propane, Nitrogen",False,"{'Selectivity': 'Structural composition', 'Stability': 'Structural composition'}",90.0,,,,stable for >48 h,0.021,5.0,81.0,0.043 mol/gFe/h,,,,,,10.1021/acs.jpcc.8b08066,2018.0,20.0
562,Isolated VOx sites on Al2O3,Metal Oxide,"V, O",V,Aluminum Oxide,{'Propane conversion': '30%'},No deactivation observed over 11 h TOS,"20% C3H8, 31% N2, Ar balance",873.15,35.0,"200 mg, 3.8 h-1",PDH,"C3H8, N2, Ar",False,"{'Stability': 'Catalyst preparation method', 'Activity': 'Catalyst composition'}",99.0,,,,11 h,1.0,,29.0,145 μmol/gcat h,,,,,,10.1021/acs.jpcc.1c04737,2021.0,30.0
563,VSiO and KVSiO,Metal Oxide,"V, Si, O",V,Silica Oxide,{'propane conversion': '0-25%'},,"propane/O2 = 0.3-2.0, propane = 7-30%",653793.0,,,ODH,"propane, O2",True,"{'Selectivity': 'Promoter', 'Stability': 'Promoter'}",95.0,,,K,10-1000 min,16.7,,,,,,,,,10.1016/j.cep.2005.03.002,2005.0,25.0
564,Co-MFI,Single Atom,Co,Co,Zeolites,{'Propane conversion': '78-90.6%'},,5 mol% C3H8 in Ar,853.15,,"0.2 g catalyst, WHSV = 0.6 h-1",PDH,"C3H8, Ar",False,"{'Conversion': 'Structural composition', 'Selectivity': 'Structural composition', 'Stability': 'Structural composition'}",96.8,,,,No deactivation after 600 min time on stream,600.0,,96.8,5.05 mmol gcat-1 h-1,,,,,,10.1021/jacs.2c02636,2022.0,90.6
565,Pt-Sn/Al2O3,Alloy,"Pt, Sn","Pt, Sn",Aluminum Oxide,{'Propane conversion': '38-48%'},,,803873.0,,,PDH,"Propane, Propylene, Hydrogen, Argon",False,{'Conversion': 'Process Conditions'},92.0,Nanoparticulate Alloys,,,,,,,,,,,,,10.1016/j.ces.2023.118816,2023.0,48.0
566,Chromium oxide supported on MCM-41,Metal Oxide,Cr,Cr,Others,{'propane conversion': '21-62%'},,C3H8:CO2 = 1:5,773923.0,,0.5 g,ODH,"C3H8, CO2",True,"{'Conversion': 'Catalyst preparation method', 'Selectivity': 'Structural composition', 'Yield': 'Process conditions'}",90.0,,,,,,,34.9,,,,,,,10.1016/j.apcata.2008.07.008,2008.0,62.0
567,(Pt/Al2O3)@In2O3,Alloy,"Pt, In, O",Pt,Aluminum Oxide,{'Propane conversion': '32%'},,C3H8:O2:N2 = 10:5:85,723.15,,1.55 gC3H8-1 gcatalyst hours,ODH,"C3H8, O2, N2",True,"{'Conversion': 'Structural composition', 'Selectivity': 'Structural composition', 'Stability': 'Structural composition'}",70.0,Nanoparticulate Alloys,Surface & Support Methods,,14 hours,0.07,,22.0,,,,,,,10.1126/science.abd4441,2021.0,32.0
568,VOx/Al2O3,Metal Oxide,"V, O, Al",V,Aluminum Oxide,{'propane conversion': '~1%'},,C3H8/O2/Ne - 30/15/55,613.0,150.0,,ODH,"C3H8, O2, Ne",True,{'Selectivity': 'Dispersion of active species'},95.0,,,,,,,,,,,,,,10.1016/j.apcata.2004.05.050,2004.0,1.0
569,Platinum,Metal,Pt,Pt,,{'N/A': 'N/A'},,,,,,PDH,Propane,False,{'Selectivity': 'Structural composition'},,,,,,,,,,,,,,,10.1002/cctc.201300184,2013.0,
570,Pt-Sn/Ce-Al2O3,Alloy,"Pt, Sn, Ce",Pt,Aluminum Oxide,{'propane conversion': '38%'},5% over 50h,H2:C3H8:Ar = 1:1:5,849.15,,3800 h^-1,PDH,"H2, C3H8, Ar",False,"{'Selectivity': 'Structural Composition', 'Stability': 'Structural Composition'}",98.0,,Impregnation Methods,"Sn, Ce",50 h,2.08,,37.0,,,,,,,10.1016/j.apcata.2006.08.038,2006.0,38.0
571,CrOx/Al2O3,Metal Oxide,"Cr, O, Al",Cr,Aluminum Oxide,{'propane conversion': '26%'},0.013 h-1,,853.15,,1 h-1,PDH,propane,False,"{'Conversion': 'Preparation Method', 'Stability': 'Preparation Method'}",89.0,,,,168.4 kJ/mol,0.13,,,,,,,,,10.1016/j.mcat.2023.113018,2023.0,26.0
572,PtSn/SiO2,Alloy,"Pt, Sn",Pt,Silica Oxide,{'propane conversion': '44-48%'},45% to 37% over 20 h,C3H8:CO2 = 1:1,823.15,,3 L/gcat·h,ODH,"C3H8, CO2",True,"{'Selectivity': 'Structural Composition', 'Conversion': 'Structural Composition', 'Stability': 'Structural Composition'}",99.0,Nanoparticulate Alloys,Impregnation Methods,Sn,37% yield after 20 h time-on-stream,1.85,50.0,45.0,,,,,,,10.1016/j.chempr.2023.07.002,2023.0,48.0
573,Ga-doped ZrO2 (GaZrOx),Metal Oxide,"Zr, Ga","Zr, Ga",,{'propane conversion': '10%'},,40 vol% propane in N2,823.15,20.0,0.2 g catalyst,PDH,"Propane, Nitrogen",False,"{'Conversion': 'Structural Composition', 'Selectivity': 'Structural Composition', 'Stability': 'Structural Composition'}",90.0,,,Ga,3 cycles,,,,,,,,,,10.1021/acscatal.3c01002,2023.0,10.0
574,PtZn@S-1-Fin,Alloy,"Pt, Zn","Pt, Zn",Zeolites,{'Propane Conversion': '45%'},0.0017 h-1,Pure Propane,873.15,,12 h-1,PDH,Propane,False,"{'Conversion': 'Finned Zeolite Structure', 'Stability': 'Finned Zeolite Structure'}",97.4,Single-atom Alloys,In Situ Synthesis,,80 h,0.00125,,,,,,,,,10.1021/acscatal.1c04092,2022.0,
575,Platinum based catalyst,Metal,Pt,Pt,Aluminum Oxide,{'Propane conversion': 'N/A'},,,,,,PDH,"Propane, Hydrogen",False,{'Safety': 'Reactor design'},,,,,,,,,,,,,,,10.1016/S0009-2509(00)00378-X,2001.0,
576,Ce-modified CoAl2O4 spinel,Metal Oxide,"Co, Al, O, Ce",Co,Aluminum Oxide,{'Propane conversion': '92%'},,,823.15,,6000 mL/g/h,ODH,"C3H8, O2, He",True,"{'Conversion': 'Ce promoter', 'Selectivity': 'Ce promoter'}",83.0,,,Ce,,,,,,,,,,,10.1016/j.jece.2022.107612,2022.0,92.0
577,[(≡SiO)V(═O)(Mes)2] (2) and [(≡SiO)2V(═O)(Mes)] (3),Metal Oxide,V,V,Silica Oxide,{'Propane conversion': '17%'},0.05% h-1,20% propane in argon,773.15,5.0,1 g catalyst,PDH,"Propane, Argon",False,"{'Selectivity': 'Catalyst preparation method', 'Conversion': 'Catalyst preparation method', 'Stability': 'Catalyst preparation method'}",90.0,,,,12% conversion after 1 week,0.17,,90.0,5 mL/min,,,,,,10.1021/om400795s,2013.0,17.0
578,PtZn@S-1,Alloy,"Pt, Zn","Pt, Zn",Silica Oxide,{'Propane conversion': '33.9%'},,,823.15,,,PDH,Propane,False,"{'Conversion': 'Catalyst composition', 'Selectivity': 'Catalyst composition', 'Stability': 'Catalyst composition'}",99.5,Others,Heat Treatment,,,,,,340.7 mol C3H6 gPt-1 h-1,,,,,,10.1007/s40242-023-3063-8,2023.0,33.9
579,Ga/H-ZSM-5,Metal,"Ga, H, ZSM-5",Ga+,Zeolites,{'Propane conversion': '15.907% at 783 K'},,"Propane partial pressure 8.75 mbar, Nitrogen inert diluent",783.0,100.0,4 mg catalyst diluted in 200 mg silicon carbide,PDH,"Propane, Nitrogen",False,"{'Conversion': 'Structural composition', 'Selectivity': 'Structural composition'}",89.0,,,,,,0.875,89.0,15.120 × 10–7 mol·(g·s)-1 at 783 K,,,,,,10.1021/jacs.7b12901,2018.0,15.907
580,Ga2O3,Metal Oxide,"Ga, O","Ga, O",,{'propane conversion': 'N/A'},,,,,,PDH,propane,False,{'Mechanistic understanding': 'Computational modeling'},,,,,,,,,,,,,,,10.1021/jp807864z,2008.0,
581,PtGa alloy nanoparticles,Alloy,"Pt, Ga",Pt,Oxides,{'Propane conversion': '17-40%'},,C3H8:H2:Ar = 1:1:3,873.0,,0.1 g,PDH,"C3H8, H2, Ar",False,"{'Conversion': 'Structural Composition', 'Selectivity': 'Structural Composition', 'Stability': 'Structural Composition'}",85.0,Nanoparticulate Alloys,Impregnation Methods,Ga,,,,33.0,,,,,,,10.1021/acscatal.1c03146,2021.0,40.0
582,Pt/Ga/Ce-Al2O3,Metal Oxide,"Pt, Ga, Ce, Al","Pt, Ga",Aluminum Oxide,{'Propane conversion': '57%'},40% over 10 cycles,,893.0,,WHSV = 5.4 h-1,PDH,"C3H8, He",False,"{'Stability': 'Structural Composition', 'Conversion': 'Structural Composition', 'Selectivity': 'Structural Composition'}",97.0,,,Ce,Stable over 10 cycles,10.0,,,,,,,,,10.1021/acscatal.1c02553,2021.0,57.0
583,Monomeric vanadium oxide on silica support,Metal Oxide,"V, O, Si","V, O",Silica Oxide,{'Propane conversion': '0.26 s-1'},,,750.0,,,ODH,"Propane, Oxygen",True,"{'Conversion': 'Active species composition', 'Selectivity': 'Process conditions'}",,,,,,,,,,,,,,,10.1021/jp071409e,2007.0,
584,Pt-Sn sub-nanometre clusters in ZSM-5 zeolite,Alloy,"Pt, Sn","Pt, Sn",Zeolites,{'Propane conversion': 'N/A'},,,,,,PDH,Propane,False,"{'Stability': 'Structural composition', 'Selectivity': 'Structural composition'}",,Others,Others,,,,,,,,,,,,10.1038/s41563-019-0430-4,2019.0,
585,Ru1/NC,Single Atom,Ru,Ru,Carbon-based,{'Propane conversion': '33%'},0.0029 h-1,5% C3H8 + 5% H2/He,873.15,,0.2 g s cm-3,PDH,"C3H8, H2, He",False,"{'Selectivity': 'Outer-shell nitrogen coordination', 'Stability': 'Inner-shell nitrogen coordination'}",92.0,,,N,100 h,0.0029,,,,,,,,,10.1038/s41929-022-00885-1,2022.0,33.0
586,Pt-CeO2@HMSiO2,Alloy,"Pt, CeO2",Pt,Silica Oxide,{'propane conversion': '21.5%'},9.85%,n(H2)/n(C3H8) = 0.25,863.15,,1.5 h-1,PDH,"Propane, Hydrogen",False,{'Stability': 'Structural Composition'},,Nanoparticulate Alloys,Impregnation Methods,CeO2,,,,,,,,,,,10.1039/c6ra13245f,2016.0,21.5
587,PtSn/MgAl2O4,Alloy,"Pt, Sn","Pt, Sn",Oxides,{'propane conversion': '94%'},,C3H8:O2:He = 1:0.5:8,848.15,,,ODH,"C3H8, O2, He",True,"{'Selectivity': 'Alloy Composition', 'Stability': 'Alloy Composition'}",85.0,Nanoparticulate Alloys,Impregnation Methods,,stable for 200 h,5.0,,80.0,1.2 mol/gcat/h,,,,,,10.1016/S0920-5861(97)81503-7,1997.0,94.0
588,Magnesium orthovanadate,Metal Oxide,"Mg, V",V,,{'Propane conversion': 'N/A'},,Propane and oxygen,,,,ODH,"Propane, Oxygen",True,{'Selectivity': 'Composition'},,,,,,,,,,,,,,,10.1016/0021-9517(92)90351-H,1992.0,
589,PtSn bimetallic clusters,Alloy,"Pt, Sn","Pt, Sn",Silica Oxide,{'Propane conversion': '90%'},One order of magnitude lower deactivation rate,,,,,ODH,"Propane, Oxygen",True,{'Stability': 'Structural composition'},93.0,Others,,,,,,,,,,,,,10.1038/s41929-021-00632-y,2021.0,90.0
590,V-MCF,Metal Oxide,V,V,Silica Oxide,{'propane conversion': '5.3%'},,6.6% C3H8 and 2.3% O2 in He,773.15,15.0,,ODH,"C3H8, O2, He",True,"{'Selectivity': 'Preparation Method', 'Conversion': 'Preparation Method'}",67.7,,,,,,,3.6,,,,,,,10.1016/j.cattod.2011.06.028,2012.0,5.3
591,Ru cluster@NCs,Alloy,Ru,Ru,Carbon-based,{'Current Density': '10 mA cm-2'},,,,,,PDH,,False,"{'Conversion': 'Structural Composition', 'Stability': 'Structural Composition'}",,Single-atom Alloys,In Situ Synthesis,N,,,,,,,,,,,10.1021/acs.inorgchem.3c02807,2023.0,
592,Nitrogen-doped graphene monolith,Others,"C, N",N,Carbon-based,{'Propane conversion': '10%'},,"4% propane, 2% O2, He balance",723.15,15.0,2.25*10^4 mlgas gcat^-1 h^-1,ODH,"Propane, Oxygen, Helium",True,"{'Selectivity': 'Nitrogen doping', 'Conversion': 'Nitrogen doping'}",55.0,,,,10 h,0.1,,5.3,,,,,,,10.3389/fchem.2021.759936,2021.0,10.0
593,Pt-Sn/Al2O3,Alloy,"Pt, Sn",Pt,Aluminum Oxide,{},127.8 kJ/mol,,838.15,,,PDH,"Propane, Hydrogen, Propylene, Argon",False,{'Stability': 'Structural Composition'},,Nanoparticulate Alloys,Impregnation Methods,Sn,,,,,,,,,,,10.1016/j.apcata.2011.01.039,2011.0,
594,V10Si,Metal Oxide,"V, Si",V,Silica Oxide,{'propane conversion': '10-15%'},,"C3H8: 20%, O2: 20%, He: 60%",823.15,22.0,,ODH,"C3H8, O2, He",True,"{'Selectivity': 'Preparation Method', 'Conversion': 'Preparation Method'}",95.0,,,,,,,,,,,,,,10.1016/j.jcat.2008.02.028,2008.0,15.0
595,Pt-Sn/SiO2,Alloy,"Pt, Sn","Pt, Sn",Silica Oxide,{'propane conversion': '60%'},,,773.0,100.0,50 mg,PDH,"C3H8, N2",False,"{'Conversion': 'Structural Composition', 'Selectivity': 'Structural Composition', 'Stability': 'Structural Composition'}",99.0,Nanoparticulate Alloys,Impregnation Methods,,Stable for 5 h,0.2,,,,,,,,,10.1016/j.cattod.2013.10.064,2014.0,60.0
596,50ZnO/Al2O3,Metal Oxide,"Zn, Al, O",Zn,Aluminum Oxide,{'Propane conversion': '17.2%'},52% after 90 min TOS,10 mol% C3H8 in N2,873.15,21.0,22.7 g C3H8 gcat-1 h-1,PDH,"C3H8, N2",False,"{'Conversion': 'Structural Composition', 'Selectivity': 'Structural Composition'}",77.0,,,,52% deactivation after 90 min TOS,0.0058,,77.0,9.0 mmol C3H6 gcat-1 h-1,,,,,,10.1021/acs.jpcc.1c03175,2021.0,17.2
597,Mn0.18V0.3Cr0.23W0.26Oxâ€“Al2O3,Metal Oxide,"Mn, V, Cr, W, Al, O","V, Cr",Aluminum Oxide,{'propane conversion': '2-30%'},,C3H8:O2 = 2:1,673773.0,,,ODH,"C3H8, O2, N2",True,{'Selectivity': 'Higher reaction temperature'},100.0,,,,,,40.0,14.0,,,,,,,10.1016/j.cattod.2004.09.024,2005.0,30.0
598,PtSn/Al2O3-9,Alloy,"Pt, Sn","Pt, Sn",Aluminum Oxide,{'propane conversion': '56.6%'},0.15 h-1,,863.15,,2.35 h-1,PDH,"C3H8, N2",False,"{'Conversion': 'Structural Composition', 'Stability': 'Structural Composition'}",96.0,Nanoparticulate Alloys,Impregnation Methods,Sn,0.15 h-1,0.15,,,,,,,,,10.3390/catal12020157,2022.0,56.6
599,Boron phosphide,Metal,"B, P","B, P",,{'Propane conversion': 'N/A'},,,,,,ODH,"Propane, Oxygen",True,"{'Conversion': 'Surface oxidation', 'Selectivity': 'Surface oxidation'}",,,,,,,,,,,,,,,10.1021/acs.jpcc.2c05082,2022.0,
600,Cr/H-ZSM5,Metal,Cr,Cr,Others,{'Propane conversion': '93%'},,C3H8/N2,823.15,60.0,,PDH,"C3H8, N2",,{'Selectivity': 'Cr active species on H-ZSM5 support'},85.0,,,,Stable for 200 h,,,79.0,0.6 mmol/g/h,,,,,,10.1016/S1383-5866(03)00194-1,2004.0,93.0
601,Co/Al2O3-H2,Metal Oxide,"Co, Al",Co,Aluminum Oxide,{'propane conversion': '25.7%'},,,823.15,20.0,0.6 h-1,PDH,"Propane, Argon",False,"{'Selectivity': 'Preparation Method', 'Conversion': 'Preparation Method', 'Stability': 'Preparation Method'}",96.0,,,,18.7 h,18.7,,25.7,,,,,,,10.1016/j.jcat.2021.10.035,2021.0,25.7
602,Platinum-based monolithic catalyst,Metal,Pt,,Others,{'Propane conversion': '50% at 600°C'},,,873.15,,,PDH,"Propane, Methane",False,"{'Conversion': 'Reactor design', 'Stability': 'Reactor design'}",,,,,,,,,,,,,,,10.1016/S0009-2509(01)00422-5,2002.0,50.0
603,α-Mg2V2O7,Metal Oxide,"Mg, V",V,,{'propane conversion': '1-2.5%'},,C3H8:O2:N2 = 9.12:1.52:balance,753813.0,200.0,30-250 mg catalyst,ODH,"C3H8, O2, N2",True,"{'Selectivity': 'Structural composition', 'Conversion': 'Structural composition'}",96.4,,,,,,9.12,,,,,,,,10.1016/j.apcata.2018.09.019,2018.0,2.5
604,PtSn/3DOMM-Al2O3,Alloy,"Pt, Sn",Pt,Aluminum Oxide,{'Propane conversion': '33.9%'},16% after 2 cycles,,873.15,,3.0 h-1,PDH,"Propane, Hydrogen",False,"{'Selectivity': 'Structural Composition', 'Conversion': 'Structural Composition', 'Stability': 'Structural Composition'}",96.5,Nanoparticulate Alloys,Impregnation Methods,Sn,4 h,0.25,,,,,,,,,10.3390/nano13040728,2023.0,33.9
605,Pt/Cu/h-BN-sheet catalyst,Alloy,"Pt, Cu",Pt,Boron-based,{'Propane conversion': '15%'},3.2% over 6 hours,C3H8:H2:N2 = 1:1:3.9,793.15,20.0,4.0 gC3H8/gcat/h,PDH,"C3H8, H2, N2",False,"{'Conversion': 'Structural Composition', 'Selectivity': 'Structural Composition', 'Stability': 'Structural Composition'}",99.8,Nanoparticulate Alloys,Impregnation Methods,Cu,6 hours,1.0,17.1,99.9,7.25 molC3H6 molPt-1 s-1,,,,,,10.1039/c9cy02313e,2020.0,15.0
606,ZrO2,Metal Oxide,Zr,Zr,,{'Propane conversion': '10-40%'},0.014 h-1,40 vol% C3H8 in N2,860.65,,,PDH,"C3H8, N2",False,"{'Selectivity': 'Structural Composition', 'Conversion': 'Structural Composition', 'Stability': 'Structural Composition'}",90.0,,,,70 cycles,70.0,,90.0,,,,,,,10.1038/s41467-018-06174-5,2018.0,40.0
607,Pt-Sn/Al2O3,Alloy,"Pt, Sn","Pt, Sn",Aluminum Oxide,{'Propane Conversion': '31.6-41.2%'},-0.12 %/h,"H2:C3H8 = 1:1, H2:C3H8 = 32:32 (mL/min)",873.15,32.0,0.1 g,PDH,"H2, C3H8, N2",False,"{'Conversion': 'Preparation Method', 'Selectivity': 'Structural Composition', 'Stability': 'Structural Composition'}",93.0,Nanoparticulate Alloys,Heat Treatment,,5 h,0.2,,36.7,,,,,,,10.3390/catal9050446,2019.0,
608,2Cr/GaZ5,Metal Oxide,"Ga, Cr",Cr,Zeolites,{'propane conversion': '50.9%'},,C3H8/N2=1/2,813.15,,0.5 g catalyst,PDH,"C3H8, N2",False,"{'Conversion': 'Structural Composition', 'Selectivity': 'Structural Composition'}",55.7,,,Ga,,,,,,,,,,,10.1002/cctc.202100491,2021.0,50.9
609,Ga2O3-V2O5/ZSM-5,Metal Oxide,"Ga, V","Ga, V",Zeolites,{'Propane conversion': '35%'},,C3H8:CO2,823.15,,0.2 g,ODH,"C3H8, CO2",True,"{'Conversion': 'Structural Composition', 'Selectivity': 'Structural Composition', 'Stability': 'Structural Composition'}",94.0,,,,6 h,1.0,,94.0,13.7 x 10-3 molC3H6·min-1·m-2cat,,,,,,10.1021/acssuschemeng.1c00882,2021.0,35.0
