Repository: Invalid-Null/AutomaticReviewGenerationData

File: ExtractInfo/AllCleanedResult.csv (part 7 of 7)
,Name,Type,CompositionElements,ActiveSpeciesElements,SupportMaterial,ConversionTypes,DeactivationRates,FeedCompositionAndRatios,ReactionTemperature,InletFlowRate,CatalystLoadingOrGHSV,TypeIdentify,FeedGasComposition,ContainsOxidizingAgent,Enhancement,Selectivity,StructureType,PreparationMethod,PromoterElements,StabilityOriginal,ConvertedStability,PropanePartialPressure,PropyleneYield,PropaneProductionRate,PropaneConversion,ThermalConductivity,PropeneYield,PropeneProductionRate,TurnoverFrequency,DOI,Year,ConversionRate
732,ZrBiOx and Bi2O3/LaZrOx,Metal Oxide,"Zr, Bi, La, O",Zr,Others,{},,,3323.1499999999996,,,PDH,propane,False,"{'Selectivity': 'Promoter', 'Conversion': 'Promoter'}",96.0,,,Bi,,,,,,,,,,,10.1039/d2cc07002b,2023.0,
733,Pt-based intermetallic alloys and bimetallic nanoparticles,Alloy,"Pt, Zn, Y, La",Pt,Zeolites,{'Propane conversion': '10-65%'},0.001-0.106 h^-1,"C3H8/H2, C3H8/N2, C3H8/He, C3H8/Ar, 100% C3H8, C3H8/N2 = 5/95",823.15,,,PDH,"C3H8, H2, N2, He, Ar",False,"{'Conversion': 'Structural composition, support material', 'Selectivity': 'Structural composition, support material', 'Stability': 'Structural composition, support material'}",100.0,Intermetallic Compounds,Heat Treatment,"Zn, Y, La",7-300 h,0.04,,100.0,0.191-4.601 molC3H6⋅gcat-1⋅h-1,,,,,,10.1021/acscatal.3c00816,2023.0,65.0
734,FeCr mixed metal oxides,Metal Oxide,"Fe, Cr","Fe, Cr",,{'propane conversion': '14.2%'},33% initial activity after 2 h,C3H8:O2:He = 1:0.5:8,848.15,,30 mg,ODH,"C3H8, O2, He",True,"{'Conversion': 'Composition', 'Selectivity': 'Composition', 'Stability': 'Composition'}",71.0,,,,2 h,0.5,,17.9,,,,,,,10.1016/j.catcom.2021.106383,2022.0,14.2
735,MoVTe(Sb)Nb oxide,Metal Oxide,"Mo, V, Te, Sb, Nb","Mo, V",Silica Oxide,{'propane conversion': '92%'},,C3H8:O2=5:1,833.15,,GHSV of 3600 h-1,ODH,"C3H8, O2",True,"{'Conversion': 'Composition', 'Selectivity': 'Composition', 'Stability': 'Composition'}",92.0,,,"Te, Sb, Nb",30 h,0.033,101.29999999999998,90.0,447 mmol C3H6 gcat-1 h-1,,,,,,10.1016/j.powtec.2022.117841,2022.0,92.0
736,Co@Pt Core-Shell Nanoparticles,Alloy,"Co, Pt",Pt,,{'N/A': 'N/A'},,,793.15,,,PDH,"Propane, Hydrogen, Propylene",False,"{'Selectivity': 'Structural Composition', 'Stability': 'Structural Composition'}",,Miscellaneous Alloys,,,,,,,,,,,,,10.1016/j.cej.2018.09.210,2019.0,
737,Single-site [PtZn4] intermetallic catalyst,Alloy,"Pt, Zn",Pt,Silica Oxide,{'propane conversion': '48%'},0.002 h-1,C3H8/H2 = 1/1,873.15,50.0,WHSV of propane = 4 h-1,PDH,"C3H8, H2",False,"{'Selectivity': 'Structural Composition', 'Stability': 'Structural Composition', 'Conversion': 'Structural Composition'}",96.0,Intermetallic Compounds,Heat Treatment,Zn,160 h,0.002,,97.2,83.2 mol C3H6 gPt-1 h-1,,,,,,10.1016/j.chempr.2020.10.008,2021.0,48.0
738,Re- and W-doped VOx,Metal Oxide,"V, O, W, Re","V, O",Aluminum Oxide,{'Propane conversion': '30%'},,p(C3H8)/p(N2) = 4:17,798.15,,0.5 g sample,ODH,"C3H8, N2",False,{'Selectivity': 'Promoter Elements'},33.6,,,"W, Re",,,23.304750000000002,33.6,,,,,,,10.1002/anie.202206758,2022.0,30.0
739,Pt-SnOx/TS-1@SBA-16,Metal Oxide,"Pt, Sn","Pt, Sn",Silica Oxide,{'Propane conversion': '54.5%'},,,,,,PDH,Propane,False,{'Conversion': 'Catalyst composition'},,,,,,,,,,,,,,,10.1007/s40242-019-9120-7,2019.0,54.5
740,PtSn/A750,Alloy,"Pt, Sn","Pt, Sn",Aluminum Oxide,{'Propane conversion': '48.3%'},0.017 h^-1,,863.15,,WHSV = 5.2 h^-1,PDH,"C3H8, H2, He",False,"{'Stability': 'Structural Composition', 'Conversion': 'Structural Composition'}",97.1,Nanoparticulate Alloys,Impregnation Methods,,,0.017,,,,,,,,,10.1016/j.apcata.2018.12.024,2019.0,48.3
741,Ni-Mn/γ-Al2O3,Metal Oxide,"Ni, Mn",Ni,Aluminum Oxide,{'CO2 conversion': '88-93%'},7.6 x 10-4 h-1,,573.15,,9400 h-1,PDH,"CO2, H2, Ar",False,"{'Conversion': 'Structural Composition', 'Selectivity': 'Structural Composition', 'Stability': 'Structural Composition'}",99.9,,,Mn,1100 h,0.0009,,,,,,,,,10.1016/j.jcou.2022.102113,2022.0,93.0
742,Atomically dispersed Pt catalysts,Single Atom,Pt,Pt,Silica Oxide,{'Propane conversion': 'N/A'},,,,,,PDH,Propane,False,"{'Activity': 'Tuning oxidation state of Pt via charge transfer', 'Selectivity': 'Absence of Pt-Pt sites in single atom dispersion'}",99.2,,,,,,,,,,,,,,10.1039/d1cy01569a,2021.0,
743,Cr-containing SiBeta zeolite,Metal Oxide,Cr,Cr,Zeolites,{'propane conversion': '24.8%'},,C3H8:CO2:He = 1:5:9,823.15,,WHSV = 1.2 h-1,PDH,"C3H8, CO2, He",False,"{'Selectivity': 'Support material', 'Conversion': 'Support material'}",87.1,,,,,,,21.6,,,,,,,10.1016/j.jcou.2019.09.018,2020.0,24.8
744,Sodium vanadate supported on sodium loaded silica,Metal Oxide,"Na, V, O, Si",V,Silica Oxide,"{'Propane conversion': '4-10%', 'Oxygen conversion': '4-8%'}",,,748.15,,4 h-1,ODH,"Propane, Oxygen, Nitrogen",True,"{'Selectivity': 'Structural Composition', 'Conversion': 'Structural Composition'}",20.0,,,Na,,,,,,,,,,,10.1016/j.mcat.2022.112158,2022.0,
745,VOx/TiO2,Metal Oxide,"V, Ti, O","V, O",Others,{},,,,,,ODH,"Propane, Oxygen",True,{'Conversion': 'Active species'},,,,,,,,,,,,,,,10.1007/s11164-015-2355-0,2016.0,
746,V2O5/γ-Al2O3,Metal Oxide,"V, Al",V,Aluminum Oxide,"{'propane conversion': '37.32%', 'oxygen conversion': '100%'}",,"C3H8:O2 = 10:1, 10% O2",928.15,,50 kg/m3,ODH,"C3H8, O2",True,"{'Selectivity': 'Reactor design', 'Conversion': 'Reactor design'}",44.2,,,,,,,15.0,833.3 mol/s,,,,,,10.1016/j.cjche.2015.12.018,2016.0,37.32
747,Boron nitride supported on dendritic fibrous nanosilica (DFNS/BN),Others,"B, N, Si",,Silica Oxide,{'Propane conversion': '25.5%'},,C3H8/O2/He = 1:1:8,763.15,,1.47 kgcat mol C3H8-1 h-1,ODH,"C3H8, O2, He",True,"{'Selectivity': 'Support material and preparation method', 'Conversion': 'Support material', 'Stability': 'Support material'}",59.4,,,,19 h,0.526,,59.4,"38,360 μmol gcat-1 h-1",,,,,,10.1021/acssuschemeng.0c04148,2020.0,25.5
748,Ordered macroporous BPO4,Metal Oxide,"B, P, O",B,,{'Propane conversion': '14.3%'},,C3H8:O2:N2 = 1:1.5:3.5,788.15,48.0,94 gC3H8/gcat/h,ODH,"C3H8, O2, N2",True,"{'Conversion': 'Macroporous structure', 'Selectivity': 'Tetracoordinated boron species', 'Stability': 'Crystalline macroporous structure'}",91.5,,,,20 h,20.0,,,,,,,,,10.1016/S1872-2067(20)63654-3,2020.0,14.3
749,MC-700,Others,C,O,,{'propane conversion': '45.6%'},,"5 vol% propane, 95 vol% argon",873.15,,,PDH,"Propane, Argon",False,"{'Conversion': 'Surface chemical properties', 'Selectivity': 'Pore structure', 'Stability': 'Preparation method'}",73.9,,,,8 h,0.125,,30.5,,,,,,,10.1016/j.cattod.2022.06.022,2023.0,45.6
750,Hexagonal boron nitride,Metal,"B, N","B, N",,{'Propane conversion': '14%'},No deactivation reported,Propane:Oxygen,763.15,,15-40 kg-cat s mol C3H8-1,ODH,"Propane, Oxygen, Nitrogen",True,"{'Selectivity': 'Catalyst composition', 'Stability': 'Catalyst composition'}",79.0,,,,Stable for at least 32 hours,32.0,30.3975,,3.6 ×10–7 mol C3H8 s–1 m–2 (BNNT),,,,,,10.1126/science.aaf7885,2016.0,14.0
751,Cu(0.05 wt%)/ZrO2-La2O3,Metal Oxide,"Cu, Zr, La, O",Zr,Others,{'Propane conversion': 'N/A'},,C3H8:N2=40:60,860.65,,"
					",PDH,"C3H8, N2",False,"{'Selectivity': 'Structural composition', 'Stability': 'Structural composition'}",90.0,,,"Cu, La",240 h,240.0,,,,,,,,,10.1002/anie.201508731,2015.0,
752,Pt-La2O3-CeO2-DSH,Metal Oxide,"Pt, La, Ce",Pt,Silica Oxide,{'Conversion of 4-nitrophenol': '94%'},0 h-1,,,,,PDH,"4-nitrophenol, NaBH4",False,"{'Conversion': 'Structural Composition', 'Stability': 'Structural Composition'}",100.0,,,,8 cycles,8.0,,,,,,,,,10.1002/aoc.4858,2019.0,
753,PtZn/SiO2,Alloy,"Pt, Zn",Pt,Silica Oxide,{'propane conversion': '84%'},0.58%/h,"H2:C3H8 = 0:1, H2:C3H8 = 1:1, H2:C3H8 = 2:1",823.15,40.0,11.4 g propane/g catalyst/hr,PDH,"Propane, Hydrogen, Argon",False,"{'Stability': 'Co-feeding Hydrogen', 'Conversion': 'Co-feeding Hydrogen'}",95.0,Nanoparticulate Alloys,Impregnation Methods,Zn,Stable for 20 h,0.05,50.0,80.0,11.4 g propane/g catalyst/hr,,,,,,10.1016/j.apcata.2023.119157,2023.0,84.0
754,Pt-Sn-K/Al2O3,Alloy,"Pt, Sn, K","Pt, Sn",Aluminum Oxide,{'Propane conversion': '60.1%'},,Propane:Oxygen - 0.709:0.091,973.0,,,PDH,"Propane, Hydrogen, Oxygen",False,"{'Conversion': 'Process Conditions', 'Selectivity': 'Process Conditions', 'Yield': 'Process Conditions'}",87.7,Nanoparticulate Alloys,Impregnation Methods,K,,,,52.7,,,,,,,10.1016/j.cep.2019.107608,2019.0,60.1
755,Pt/NaX,Metal,Pt,Pt,Zeolites,{'Propane conversion': 'Higher with exterior Pt clusters'},No obvious deactivation,"10% N2, 90% C3H8",808.15,20.0,20 mg,PDH,"N2, C3H8",False,"{'Conversion': 'Catalyst location', 'Selectivity': 'Catalyst location', 'Stability': 'Catalyst location'}",67.0,,,,Stable for 12-18 h,,,67.0,,,,,,,10.1039/d1cy00738f,2021.0,
756,Ga2O3/TiO2,Metal Oxide,"Ga, Ti",Ga,Oxides,{'Propane conversion': '32%'},,CO2/C3H8 = 2,873.15,,,ODH,"Propane, CO2",True,{'Conversion': 'Feed composition (presence of CO2)'},73.0,,,,,,,,,,,,,,10.1016/j.jcat.2006.02.017,2006.0,32.0
757,Ir1-Ga2O3,Single Atom,"Ir, Ga, O",Ir,Aluminum Oxide,{'Propane conversion': '12%'},,C3H8/H2 = 5:4,848.15,78.0,0.1 g,PDH,"C3H8, H2, Ar",False,"{'Conversion': 'Single atom doping', 'Selectivity': 'Single atom doping', 'Stability': 'Single atom doping'}",99.0,,,,Neglectable change after 4h,,,,,,,,,,10.1021/acscatal.0c05454,2021.0,12.0
758,Single-site Co2+/SiO2,Metal Oxide,"Co, O, Si",Co,Silica Oxide,{'Propane conversion': '4%'},,,823.15,,3.3 m3 h-1 (kg catalyst)-1,PDH,Propane,False,"{'Selectivity': 'Single-site Co2+ active species', 'Stability': 'Single-site Co2+ active species'}",95.0,,,,Stable over 24 h,1.0,,95.0,0.66 h-1,,,,,,10.1016/j.jcat.2014.10.018,2015.0,4.0
759,PtSn/Mg(Al)O-sv,Alloy,"Pt, Sn",Pt,Others,{'propane conversion': '27.7%'},No deactivation observed over 20 h,,823.15,20.0,1.13 h-1,PDH,Propane,False,"{'Selectivity': 'Structural Composition', 'Conversion': 'Preparation Method', 'Stability': 'Preparation Method'}",96.6,Nanoparticulate Alloys,Impregnation Methods,Sn,20 h,20.0,,,,,,,,,10.1016/j.cattod.2019.06.058,2020.0,27.7
760,5% Ga/HZSM-5 (Si/Al=40),Metal Oxide,Ga,Ga,Zeolites,{'Propane conversion': '27.1%'},0.0046 min-1,CO2:C3H8:Ar = 1:1:8,823.15,150.0,0.1 g,ODH,"CO2, C3H8, Ar",True,"{'Conversion': 'Catalyst composition', 'Selectivity': 'CO2 co-feeding', 'Stability': 'Catalyst support'}",40.0,,,,0.0046 min-1,0.0046,,27.1,0.615 mmol/g/min,,,,,,10.1016/j.apcata.2022.118795,2022.0,27.1
761,Pseudo-metal oxide (MeOx)/Al2O3,Metal Oxide,Me,"Me, O",Aluminum Oxide,{},,H2/C3H8,973.0,,,PDH,"Propane, Hydrogen",False,"{'Conversion': 'Process Conditions', 'Yield': 'Process Conditions', 'Selectivity': 'Process Conditions'}",,,,,,,,73.4,,,,,,,10.1016/j.cjche.2021.07.032,2022.0,
762,Pt,Metal,Pt,Pt,,{'Propane conversion': 'N/A'},,,,,,PDH,Propane,False,"{'Conversion': 'Structural Composition', 'Selectivity': 'Structural Composition'}",,,,,,,,,,,,,,,10.1039/c0cp00341g,2011.0,
763,Fe(x)/CaHAp,Metal Oxide,"Fe, Ca, P, O, H",Fe,Others,{'Propane conversion': '18%'},,"6% propane, 3% oxygen, 91% nitrogen",550.0,,50 mg,ODH,"Propane, Oxygen, Nitrogen",True,"{'Selectivity': 'Low iron content', 'Conversion': 'Low iron content', 'Yield': 'Low iron content'}",90.0,,,,,,,6.2,,,,,,,10.1016/j.apcata.2010.08.043,2010.0,18.0
764,CrOx/Al2O3,Metal Oxide,"Cr, O",Cr,Aluminum Oxide,{'Propane conversion': '48%'},12% (20 min)^-1,Propane:CO2 - 1:1,888.15,,40000 N mL mLcat^-1 h^-1,ODH,"Propane, CO2",True,"{'Conversion': 'Process Conditions', 'Stability': 'Structural Composition'}",90.0,,,,6 h,1.0,50.0,41.0,12 mol h^-1 kgcat^-1,,,,,,10.1021/acscatal.2c01374,2022.0,48.0
765,Pt nanoparticles,Metal,Pt,Pt,Others,{'Propane conversion': '5-35%'},3.9-14 mg (g Pt)-1 ks-1,C3H8:H2 = 1:1 to 8:10,723813.0,,WHSV = 23.6 h-1,PDH,"C3H8, H2",False,"{'Selectivity': 'Structural composition', 'Stability': 'Structural composition'}",95.8,,,,3.9-14 mg (g Pt)-1 ks-1,14.0,8.0,95.8,,,,,,,10.1021/acscatal.5b01423,2015.0,35.0
766,MoV0.33Te0.22Nb0.11Ox,Metal Oxide,"Mo, V, Te, Nb","Mo, V",Others,{'propane conversion': '27-38%'},,"propane:oxygen - 1:2-3, water - 0-30%",628.15,,,ODH,"propane, oxygen, water, nitrogen",True,"{'Selectivity': 'Water content in feed', 'Conversion': 'Water content in feed', 'Stability': 'Catalyst Composition'}",79.0,,,"Te, Nb",11.7 g/(gcat h),11.7,,65.0,,,,,,,10.1016/j.apcata.2004.02.019,2004.0,38.0
767,3-D Dispersed Boron Active Sites,Others,"B, Si",B,Silica Oxide,{'Propane conversion': '14-41%'},,,753.15,,94 gC3H8 gcat-1 h-1,ODH,"C3H8, O2",True,"{'Conversion': '3D Dispersion of Active Sites', 'Selectivity': '3D Dispersion of Active Sites'}",87.0,,,,20 h,0.05,,80.0,94 gC3H8 gcat-1 h-1,,,,,,10.1021/acscatal.3c00728,2023.0,41.0
768,Cr2O3/Al2O3,Metal Oxide,"Cr, Al",Cr,Aluminum Oxide,{'Propane conversion': '50-90%'},0.005-0.05 g coke/g catalyst/min,Propane/Argon = 0.5-1,835.65,150.0,,PDH,"Propane, Argon",False,"{'Conversion': 'Structural Composition', 'Selectivity': 'Structural Composition', 'Stability': 'Structural Composition'}",90.0,,,,,,100.0,80.0,,,,,,,10.1016/S0926-860X(03)00128-5,2003.0,90.0
769,Zn/Al2O3,Metal Oxide,"Zn, Al",Zn,Aluminum Oxide,{'Propane conversion': '92%'},,15 mol% C3H8 in N2,823.0,15.5,1.45 g,PDH,"Propane, Nitrogen",False,"{'Conversion': 'Preparation method', 'Selectivity': 'Preparation method'}",82.0,,,,4 h,0.25,,82.0,1.3 mole/h/mole Zn,,,,,,10.1016/j.mcat.2020.111055,2020.0,92.0
770,Ga-Pt/SiO2,Alloy,"Ga, Pt","Pt, Ga",Silica Oxide,{'Propane conversion': '31.9%'},0.04 (h-1),20% C3H8 in Ar,823.15,50.0,98.3 h-1,PDH,"C3H8, Ar",False,"{'Conversion': 'Structural Composition', 'Selectivity': 'Structural Composition', 'Stability': 'Structural Composition'}",99.0,Nanoparticulate Alloys,Surface & Support Methods,,20 h,0.04,,99.0,31.5 g C3H6 g cat-1 h-1,,,,,,10.1021/jacs.8b05378,2018.0,31.9
771,PdZn alloy,Alloy,"Pd, Zn","Pd, Zn",Others,{'Propane conversion': '15%'},,PdZn 1:1 alloy,800.0,,,PDH,Propane,False,"{'Selectivity': 'Structural composition', 'Stability': 'Structural composition'}",98.0,Intermetallic Compounds,Chemical Methods,,,,,,,,,,,,10.1021/acs.jpcc.2c01637,2022.0,15.0
772,Chromium(III) silicate,Metal Oxide,"Cr, Si",Cr,Silica Oxide,{'Propane conversion': '72%'},TOF decreased from 10.3 h-1 to 2.8 h-1 over 2 h,1:4 propane/argon,823.15,10.0,353 h-1,PDH,"Propane, Argon",False,"{'Conversion': 'Active site composition', 'Selectivity': 'Active site composition', 'Stability': 'Active site composition'}",72.0,,,,46 (TON),0.021,,72.0,10 mL/min,,,,,,10.1021/ic502696n,2015.0,72.0
773,Cr/ZnAlLaO,Metal Oxide,"Cr, Zn, Al, La, O",Cr,Others,{'isobutane conversion': '52.44%'},,i-C4H10/O2 = 3.5,853.15,,200 mL g-1 h-1,ODH,"isobutane (i-C4H10), oxygen (O2)",True,"{'Selectivity': 'Structural Composition', 'Stability': 'Structural Composition'}",84.07,,,La,10 h,0.1,,,,,,,,,10.1039/c4cy00990h,2015.0,52.44
774,Pt/θ-Al2O3,Metal,Pt,Pt,Aluminum Oxide,{'propane conversion': '14.9-21.8%'},18-33%,H2/C3H8 = 2,848.15,90.0,0.1 g,PDH,"C3H8, H2, Ar",False,"{'Selectivity': 'Addition of H2S', 'Stability': 'Addition of H2S'}",96.0,,,,18-33%,0.0009,12.0,96.0,,,,,,,10.1039/c8cy02393j,2019.0,21.8
775,(PtCoNi)(SnInGa)/CeO2,Alloy,"Pt, Co, Ni, Sn, In, Ga","Pt, Co, Ni",Others,{'Propane conversion': '30%'},0.017-0.02 h-1,C3H8:CO2:He = 1:1:2,873.15,20.0,100 mg catalyst,ODH,"C3H8, CO2, He",True,"{'Selectivity': 'Structural Composition', 'Stability': 'Structural Composition', 'Conversion': 'Structural Composition'}",94.0,Intermetallic Compounds,Impregnation Methods,"In, Ga",Stable for 50 hours,0.02,,28.2,,,,,,,10.1038/s41467-022-32842-8,2022.0,30.0
776,1% Pt/KL,Metal,Pt,Pt,Zeolites,{'Propane conversion': '28.2%'},28.2 to 15.9% over 220 min,,873.15,,2.6 h-1 WHSV,PDH,"Propane-d0, Propane-d8, Helium",False,"{'Conversion': 'Catalyst composition', 'Stability': 'Catalyst preparation method', 'Selectivity': 'Structural composition'}",41.0,,,,220 min,0.0045,,,,,,,,,10.1016/j.apcata.2010.10.022,2010.0,28.2
777,Pt-Co bimetallic nanoparticles,Alloy,"Pt, Co",Pt,Silica Oxide,{'Initial propane conversion': '10-40%'},,"2.5% propane in N2, 2% propane, 1% H2 in N2",823.15,,Varied between 0.01-0.07 g,PDH,"Propane, Nitrogen, Hydrogen (in some cases)",False,"{'Selectivity': 'Structural composition', 'Conversion': 'Structural composition'}",96.0,Intermetallic Compounds,Heat Treatment,Co,,,,96.0,,,,,,,10.1021/acscatal.9b00549,2019.0,40.0
778,Pt1 and Ru1 single atoms anchored at B and N vacancies in h-BN,Single Atom,"Pt, Ru","Pt, Ru",Boron-based,,,,,,,PDH,Propane,False,"{'Activity': 'Anchoring single atoms at vacancy sites', 'Stability': 'Anchoring single atoms at vacancy sites', 'Conversion': 'Structural composition'}",,,,,,,,,,,,,,,10.1002/cctc.202200133,2022.0,
779,Ca-promoted Pt0.5-Ge1.5/Al2O3,Alloy,"Pt, Ge","Pt, Ge",Aluminum Oxide,{'Propane conversion': '20.6%'},0.052 h-1,C3H8:H2:N2:Ar = 2:1:16.78:0.22,873.15,100.0,50 mg,PDH,"C3H8, H2, N2, Ar",False,"{'Selectivity': 'Structural Composition', 'Stability': 'Structural Composition'}",98.5,Intermetallic Compounds,Impregnation Methods,Ca,24 h,0.052,,98.5,,,,,,,10.1016/j.cej.2020.126656,2021.0,20.6
780,7.5 VOx/γ-Al2O3ZrO2 (1:1),Metal Oxide,"V, Al, Zr, O",V,Aluminum Oxide,{'propane conversion': '25%'},,,,,,ODH,"Propane, Oxygen",True,{'Selectivity': 'Structural Composition'},94.0,,,,,,,,,,,,,,10.1007/s10904-022-02433-7,2022.0,25.0
781,VOx/TiO2,Metal Oxide,"V, Ti, O","V, O",Oxides,{'Propane conversion': '10%'},,Propane:N2,773.15,21.0,2500 h-1,ODH,"Propane, N2",False,"{'Selectivity': 'Structural composition', 'Stability': 'Structural composition'}",92.0,,,,10 cycles,,,,,,,,,,10.1002/anie.202005968,2020.0,10.0
782,Ga/HZSM-5,Metal Oxide,Ga,Ga,Zeolites,"{'Propane conversion': 'N/A', 'Ga(III) to Ga(I)': '70%'}",,,823.15,,,PDH,"Propane, Hydrogen",False,"{'Conversion': 'Structural Composition', 'Selectivity': 'Structural Composition'}",,,,,,,,,,,,,,,10.1021/acscatal.3c01021,2023.0,
783,Pt-H3PMo12O40-H3PO4,Metal Oxide,"Pt, P, Mo",Pt,Silica Oxide,{'propane conversion': '7.5%'},,C3H8/O2/H2/N2,473.15,,,ODH,"C3H8, O2, H2, N2",True,"{'Selectivity': 'Catalyst composition', 'Conversion': 'Process conditions'}",94.0,,,Ag,,,,,,,,,,,10.1016/j.cattod.2014.07.018,2015.0,7.5
784,Single Pt atom anchored on graphene with mono vacancy V1,Single Atom,"Pt, C",Pt,Carbon-based,{'Propane conversion': 'N/A'},,,,,,PDH,Propane,False,"{'Activity': 'Vacancy engineering of graphene support', 'Selectivity': 'Vacancy engineering of graphene support'}",,,,,,,,,,,,,,,10.1039/d1cp02631c,2021.0,
785,Finned Zn-MFI zeolite encapsulated RhPt nanoparticle catalyst,Alloy,"Rh, Pt, Zn","Rh, Pt",Zeolites,{'Propane conversion': '48%'},,C3H8:CO2:N2:He = 6:6:1.5:16.5,873.15,30.0,,ODH,"C3H8, CO2, N2, He",True,"{'Selectivity': 'Structural Composition', 'Conversion': 'Structural Composition', 'Propylene Yield': 'Structural Composition'}",60.0,Nanoparticulate Alloys,In Situ Synthesis,Zn,,,,29.0,,,,,,,10.1016/j.jechem.2023.01.055,2023.0,48.0
786,Protonic sites in zeolites,Others,H+,,Zeolites,{'Propane conversion': '<2%'},,,718778.0,174.0,,PDH,"Propane, Hydrogen",False,"{'Selectivity': 'Avoiding formation of extrinsic carbonaceous deposits', 'Conversion': 'Avoiding formation of extrinsic carbonaceous deposits'}",,,,,,,,,,,,,,,10.1021/acs.jpcc.0c01808,2020.0,2.0
787,Cr(III)/SiO2-Al2O3,Metal Oxide,Cr,Cr,Silica Oxide,{'Propane conversion': '5%'},,1/4 propane/Ar,823.15,10.0,353 h-1,PDH,"Propane, Ar",False,"{'Conversion': 'Support Material', 'Stability': 'Structural Composition'}",70.0,,,,2 h,51.0,,,,,,,,,10.1021/acs.organomet.6b00744,2017.0,5.0
788,Phosphine modified VOx/Al2O3,Metal Oxide,"V, O, Al, P",V,Aluminum Oxide,{'Propane conversion': '73%'},"66% in 8 h, 9% per h",Propane:Nitrogen = 1:4,883.0,30.0,1.0 g catalyst,PDH,"Propane, Nitrogen",False,"{'Stability': 'Structural Composition', 'Selectivity': 'Structural Composition'}",94.0,,,P,Stable for 8 hours,1.0,,69.0,,,,,,,10.1016/j.apcatb.2020.119089,2020.0,73.0
789,Silicalite-1 encapsulated iron nanocatalyst,Metal,Fe,Fe,Silica Oxide,{'Methylene blue degradation efficiency': '100%'},7.9% activity loss after 5 cycles,,333.15,,500 mg/L,PDH,"Methylene Blue, Hydrogen Peroxide",True,"{'Conversion': 'Catalyst preparation method', 'Stability': 'Catalyst preparation method'}",,,,,7.9% activity loss after 5 cycles,,,,,,,,,,10.1016/j.cjche.2022.03.010,2023.0,
790,VO2+,Metal Oxide,"V, O","V, O",,{'Propane conversion': '41%'},,,298.0,,,ODH,"Propane, VO2+",True,"{'Conversion': 'Structural composition', 'Selectivity': 'Structural composition'}",100.0,,,,,,,,,,,,,,10.1021/om030353h,2003.0,41.0
791,3.6% Pd-12% Zn/Al2O3,Alloy,"Pd, Zn",Pd,Aluminum Oxide,{'propane conversion': '12%'},Decreased by less than 1.5 times over 80 min,2.3% propane/Ar,823.15,20.0,503 mg,PDH,"Propane, Argon",False,"{'Selectivity': 'Structural Composition', 'Stability': 'Structural Composition'}",64.0,Intermetallic Compounds,Impregnation Methods,Zn,Decreased by less than 2 times over 300 min,0.0067,,64.0,11 mmol gPd-1 h-1,,,,,,10.1039/c5cp00222b,2015.0,12.0
792,Ethyl zinc(II) sites on silica,Metal,Zn,Zn,Silica Oxide,{'Propane conversion': '30%'},58% in 12 h,,823.15,10.0,,PDH,"Propane, Argon",False,"{'Conversion': 'Structural composition', 'Stability': 'Preparation method'}",78.0,,,,0.042 h-1,0.042,,,,,,,,,10.1016/j.jcat.2016.10.017,2017.0,30.0
793,Pt/1B-γ-Al2O3,Metal,Pt,Pt,Aluminum Oxide,{'Propane conversion': '10-20%'},"40% loss in 4 h for unpromoted catalyst, 20% loss in 4 h for promoted catalyst",C3H8/H2/Ar = 1/1/3,873.15,,W/FC3H8 = 3.0 kgcat s molC3H8-1,PDH,"C3H8, H2, Ar",False,"{'Stability': 'Promoter', 'Selectivity': 'Promoter'}",98.0,,,B,12 h,0.083,,,,,,,,,10.1021/acscatal.9b05548,2020.0,20.0
794,PtSn alloy clusters confined in MFI zeolite,Alloy,"Pt, Sn",Pt,Zeolites,{'Single-pass conversion': '103 times'},,,773.0,,,PDH,Propane,False,"{'Conversion': 'Structural composition', 'Stability': 'Support material'}",,Others,Others,,,,,,,,,,,"
					",10.1038/s41467-022-30522-1,2022.0,
795,Ni-Cr/Al,Metal Oxide,"Ni, Cr, Al",Cr,Aluminum Oxide,{'propane conversion': '47%'},,C3H8:Ar = 1:9,823.0,20.0,0.2 g,PDH,"C3H8, Ar",False,"{'Conversion': 'Structural Composition', 'Selectivity': 'Structural Composition'}",95.0,,,Ni,3 h,0.33,,,,,,,,,10.1016/j.apcata.2016.05.007,2016.0,47.0
796,NiO,Metal Oxide,Ni,Ni,,{'propane conversion': '10-15%'},,,873.15,,,ODH,"propane, oxygen",True,{'Selectivity': 'Surface lattice oxygen'},92.0,,,,,,,,,,,,,,10.1002/cphc.202200539,2023.0,15.0
797,PtZn/0.02TS-170,Alloy,"Pt, Zn","Pt, Zn",Zeolites,{'propane conversion': '54.5%'},0.0158 h-1,C3H8/H2/N2 = 1/1/4,873.15,,24 h-1,PDH,"C3H8, H2, N2",False,"{'Conversion': 'Structural Composition', 'Stability': 'Structural Composition'}",96.8,Nanoparticulate Alloys,Impregnation Methods,Ti,96.8 h,0.0158,,96.8,58.09 molC3H6 gPt-1 h-1,,,,,,10.1039/d1cy00470k,2021.0,54.5
798,5Co1.6Fe/Al2O3,Metal Oxide,"Co, Fe",Co,Aluminum Oxide,{'Propane conversion': '22.4%'},1 mg gcat-1 min-1,C3H8:N2 = 4:21,863.15,25.0,4.7 gC3H8 gcat-1 h-1,PDH,"C3H8, N2",False,"{'Conversion': 'Structural Composition', 'Selectivity': 'Structural Composition', 'Stability': 'Structural Composition'}",97.3,,,Fe,14 h,14.0,,97.3,,,,,,,10.1039/d0nj00381f,2020.0,22.4
799,Ag@Pt,Alloy,"Ag, Pt",Pt,,{'H2 conversion': '4.27%'},,,,,,ODH,"H2, O2, C3H6",True,"{'Conversion': 'Alloying Pt with Ag', 'Selectivity': 'Alloying Pt with Ag'}",,Miscellaneous Alloys,,Ag,,,,,,,,,,,10.1021/acs.jpcc.5b03733,2015.0,4.27
800,Pt/Al2O3,Metal,Pt,Pt,Aluminum Oxide,{'propane conversion': '7%'},"8.23 x 10-5 (gcoke gPt-1 s-1), 7.29 x 10-5 (gcoke gPt-1 s-1), 7.14 x 10-5 (gcoke gPt-1 s-1), 6.86 x 10-5 (gcoke gPt-1 s-1), 6.77 x 10-5 (gcoke gPt-1 s-1)",C3H8/H2/H2O/Ar = 3/12/X/(100 - X),723.15,200.0,WHSVpropane = 7.1 h-1,PDH,"C3H8, H2, H2O, Ar",False,"{'Conversion': 'Process Conditions', 'Stability': 'Process Conditions'}",60.0,,,,,,1.5,,,,,,,,10.1039/c5cy00230c,2015.0,7.0
801,VOx/In2O3,Metal Oxide,"V, In",V,Oxides,{'propane conversion': '3.3%'},,C3H8/CO2 = 1,718.15,,18000 mL g-1 h-1,ODH,"C3H8, CO2",True,"{'Selectivity': 'Incorporation of VOx species', 'Stability': 'Incorporation of VOx species'}",73.0,,,,10 h,0.1,,73.0,,,,,,,10.1021/acscatal.2c02099,2022.0,3.3
802,Aluminum nitride (AlN) and gallium-doped aluminum nitride (Ga/AlN),Metal,"Al, N, Ga","Al, N",,{'N/A': 'N/A'},,,,,,PDH,Propane,False,"{'Activity': 'Intrinsic material properties', 'Mechanistic Understanding': 'DFT Calculations and Microkinetic Modeling'}",,,,,,,,,,,,,,,10.1039/d2cy02173k,2023.0,
803,Zn-ZSM-5,Metal Oxide,Zn,Zn,Zeolites,{'Propane conversion': 'Not specified'},Not specified,Not specified,,,Not specified,PDH,Propane,False,"{'Conversion': 'Catalyst composition', 'Selectivity': 'Catalyst composition'}",,,,,Not specified,,,,Not specified,,,,,,10.1016/0926-860X(94)00243-6,1995.0,
804,Ni-Sn/SiO2,Alloy,"Ni, Sn",Ni,Silica Oxide,{'Propane conversion': 'N/A'},,20% C3H8 in Ar,630800.0,50.0,,PDH,"Propane, Argon",False,"{'Selectivity': 'Structural Composition', 'Conversion': 'Structural Composition'}",,Nanoparticulate Alloys,Impregnation Methods,Sn,,,,,,,,,,,10.1002/cctc.202101546,2022.0,
