Repository: Invalid-Null/AutomaticReviewGenerationData

File: ReviewGeneration/Paragraph/24/All.txt (part 1 of 4)
{"Quotes": "[1] The Co@Si-BEA catalysts with different Co loadings (0.1-5.0 wt%) were prepared by identical vacuum impregnation method for evaluating the relationship between their intrinsic activity and Co loading/state. \n         [2] By calculated the fitted band areas, the ratios of ID1/IG were obtained as 0.77 and 0.95 for the spent Co@BEA and Co@Si-BEA catalyst, respectively. A higher ID1/IG ratio of Co@Si-BEA catalyst highlighted its lower graphitization degree for the coke species.", "English": "Yes, the article investigates catalyst preparation methods aimed at optimizing active phase dispersion. It prepared Co@Si-BEA catalysts with Co loadings from 0.1-5 wt% by vacuum impregnation and showed the 0.1-0.5 wt% samples had the highest intrinsic activity due to well dispersed isolated Co2+ sites (Quote 1). It also showed the dealuminated Co@Si-BEA catalyst produced less graphitic coke than non-dealuminated Co@BEA (Quote 2).", "Chinese": "是的,该文研究了针对优化活性相分散的催化剂制备方法。它通过真空浸渍制备了Co载量在0.1-5 wt%之间的Co@Si-BEA催化剂,并表明0.1-0.5 wt%的样品由于分散良好的隔离Co2+位点而具有最高的固有活性(引文1)。它还显示,相比未脱铝的Co@BEA,脱铝的Co@Si-BEA催化剂产生的焦炭的图形化程度更低(引文2)。", "Doi": "10.1016/j.cej.2022.140726"},
{"Quotes": "No relevant quotes", "English": "The article does not investigate catalyst preparation methods aimed at optimizing active phase dispersion. It uses computational modeling to study propane dehydrogenation on PtSn alloy surfaces.", "Chinese": "不,这篇文章没有调查旨在优化活性相分散的催化剂制备方法。它使用计算建模来研究PtSn合金表面上的丙烷脱氢反应。", "Doi": "10.1021/acscatal.3c00939"},
{"Quotes": "[1] \"The high reactivity and selectivity of the BN materials and their excellent stability resulted in substantial enhancement in the observed propene productivity, which was comparable to values deemed attractive for commercial implementation and thus drove a new trend of the application of metal-free materials in ODHP.\"\n      \n      [2] \"Creating defects and holes in the plane of the BN nanosheet is also an efficient method for creating 2-D dispersed active sites.\"\n      \n      [3] \"Moreover, the pore structure also regulates the mass transport behaviors during the reaction process.\"\n      \n      [4] \"Loading the B active components on the surface of the 3-D porous structure or doping them into the 3-D framework of the porous materials constitutes an effective method to construct 3-D B active sites.\"", "English": "Answer: Yes, the article investigates catalyst preparation methods aimed at optimizing active phase dispersion. It discusses techniques like creating defects in BN sheets to increase active sites (Quote 2), controlling pore structure to improve mass transport (Quote 3), and loading or doping boron species into 3D porous supports to disperse them and increase stability (Quote 4). The goal is to enhance catalytic activity and selectivity, like for propylene (Quote 1).", "Chinese": "答案:是的,这篇文章研究了旨在优化活性相分散的催化剂制备方法。它讨论了像在BN片中创建缺陷以增加活性中心(引用2)、控制孔结构以改进物质传输(引用3)、以及在3D多孔支撑体中加载或掺杂硼以分散它们和增加稳定性(引用4)等技术。目标是增强催化活性和选择性,比如丙烯的(引用1)。", "Doi": "10.1021/acscatal.3c00728"},
{"Quotes": "[1] \"Ga/H-ZSM-5 catalysts are commonly prepared by impregnating a Ga salt, for example, Ga(NO3)3, on the H-ZSM-5 support, followed by calcination in the air.\"\n\n         [2] \"They applied organic and inorganic structure-directing agents to tune the Al distribution in CHA and MFI zeolites, which offers a viable path to optimize the PDH activity of Ga/H-ZSM-5.\"", "English": "The article investigates preparation methods like impregnation, ion exchange, and reductive treatments to optimize active phase dispersion of metals like Ga, Zn, and In in zeolite catalysts.", "Chinese": "这篇文章研究了浸渍、离子交换和还原处理等制备方法,以优化诸如Ga、Zn和In等金属在沸石催化剂中的活性相分散。", "Doi": "10.1002/advs.202207756"},
{"Quotes": "[1] \"The ligand-protected hydrothermal synthesis approach can construct the isolated active center of {(SiO)2Co(HOSi)2} with tetrahedrally coordinated Co species in Co-MFI, which presents high efficiency and selectivity in the PDH reaction.\"\n         [2] \"In situ FTIR measurement detects that the OD absorbance band at 2500–2800 cm−1 progressively declines and finally disappears with continuous C3H8 feeding (Figure 4g), and at the same time, the OH bonds (3400–3700 cm−1) on the surface are restored.\"", "English": "Yes, the article investigates ligand-protected hydrothermal synthesis aimed at optimizing Co dispersion. This method constructs isolated Co-motifs in the MFI framework and avoids the formation of CoOx clusters or nanoparticles. The isolated Co-motifs show much higher PDH activity than CoOx clusters/nanoparticles.", "Chinese": "是的,该文研究了配体保护的水热合成方法,旨在优化Co分散度。该方法在MFI框架中构建了隔离的Co基团,避免了CoOx簇或纳米粒子的形成。隔离的Co基团显示比CoOx簇/纳米粒子具有更高的PDH活性。", "Doi": "10.1021/jacs.2c02636"},
{"Quotes": "[1] \"Three catalysts were prepared, containing 6.8, 10, and 15 wt% V2O5 (with corresponding V/Si atomic ratios equal to 1/20.7, 1/13.6, and 1/8.6).\"  \n       \n         [2] \"Evidence was obtained showing that an important factor for the achievement of better selectivity to propylene in oxydehydrogenation of propane is the amount of vanadium oxide, and thus the degree of dispersion of the active sites, specifically V ions, in an inert matrix.\"\n         \n         [3] \"Higher dispersion provides the necessary isolation of active sites, which is one fundamental factor in selective oxidation reactions to avoid the occurrence of consecutive reactions on the desired product.\"", "English": "Yes, the article investigates catalyst preparation methods aimed at optimizing active phase dispersion. It prepared vanadium oxide catalysts with different loadings (6.8, 10 and 15 wt% V2O5) dispersed in a silica gel matrix. It showed that lower vanadia content and thus higher dispersion provides better selectivity to propylene due to isolation of active V ion sites.", "Chinese": "是的,文章研究了旨在优化活性相分散的催化剂制备方法。它制备了不同负载量(6.8、10和15 wt% V2O5)的二氧化钒催化剂分散在硅凝胶基质中。它表明,更低的钒氧含量和因此更高的分散度可提供更好的丙烯选择性,因为活性V离子位点的隔离。", "Doi": "10.1016/S0021-9517(02)00015-5"},
{"Quotes": "[1] \"we have sought to ascertain whether the activity and selectivity of these catalysts can be increased and the structures can be made more stable.\"\n         \n         [2] \"Recently, the catalytic properties of hexagonal boron nitride (h-BN) and boron nitride nanotubes (BNNTs) for the conversion of propane to propene with high selectivity to olefins were reported.\" \n\n         [3] \"we coated the DFNS fibers with BN using boric acid and urea as precursors using our recently developed solution-phase deposition process (17), which was then treated at a temperature of 900 C under nitrogen for 5 h to produce DFNS/BN.\"\n\n         [4] \"DFNS/BN showed a markedly increased catalytic efficiency, accompanied by exceptional stability and selectivity.\"\n\n         [5] \"We used DFNS as a support because it has a large surface area (SA) and excellent physical and textural properties (1517), as well as possesses a unique fibrous morphology instead of the porous structures found in, for example, MCM-41 and SBA-15 type materials.\"", "English": "Answer: Yes, the article investigates catalyst preparation methods aimed at optimizing active phase dispersion. It describes coating DFNS fibers with BN using a solution-phase deposition process to increase catalytic activity and stability compared to unsupported BN catalysts. The high surface area and fibrous morphology of the DFNS support are noted as beneficial.", "Chinese": "是的,该文探讨了旨在优化活性相分散的催化剂制备方法。它描述了使用溶液相沉积法在DFNS纤维上涂覆BN,与不支持的BN催化剂相比可以增加催化活性和稳定性。DFNS支撑体的高比表面积和纤维状形态被认为是有益的。", "Doi": "10.1021/acssuschemeng.0c04148"},
{"Quotes": "[1] \"RhCu/SiO2 NPs of 3-nm diameter were synthesized through galvanic replacement of silica-supported copper NPs (figs. S8 and S9) by small amounts of Rh (10). \"\n\n[2] \"CO diffuse reflectance infrared Fourier transform spectroscopy (DRIFTS) and in situ extended x-ray absorption fine structure (EXAFS) studies were performed to verify the successful alloying, as well as the absence of surface Rh aggregates.\"\n\n[3] \"DRIFTS results (figs. S10 and S11) revealed a narrow (15 cm1 full width at half maximum) peak corresponding to linear CO adsorption on Rh atoms at 2089 cm1. Notably, no infrared signals for Rh directly on SiO2 or Rh aggregates at the Cu surface were observed (23, 24), thereby demonstrating that a SAA was formed, in line with our EXAFS analysis (figs. S12 and S13 and table S3).\"", "English": "Yes, the article investigates catalyst preparation methods aimed at optimizing active phase dispersion. It synthesizes 3 nm RhCu nanoparticles on silica with a Rh:Cu ratio of 1:100 using galvanic replacement to achieve isolated Rh atoms alloyed with Cu. Diffuse reflectance infrared spectroscopy and extended X-ray absorption fine structure studies verified successful alloying and absence of Rh aggregates.", "Chinese": "是的,这篇文章研究了目标优化活性相分散的催化剂制备方法。它在二氧化硅上合成了3纳米RhCu纳米粒子,Rh:Cu比例为1:100,使用电位置换达到Cu上隔离Rh原子的合金化。漫反射红外光谱和扩展X射线吸收精细结构研究验证了成功的合金化和缺乏Rh聚集。", "Doi": "10.1126/science.abg8389"},
{"Quotes": "[1] \"Generally, isolated and/or unsaturated metal species are regarded as the active sites for PDH. However, they exhibit low stability and tend to aggregate into large particles, resulting in low stability and regenerability.\"\n         [2] \"Particularly, surface organometallic method is a very promising method of synthesis of highly stable PDH catalysts with isolated metal active sites.\"\n         [3] \"Owing to the well-defined structure of the active sites, the mechanisms of these catalysts can be easily identified.\"\n         [4] \"Improving the structural properties of CrOx-based catalysts is good for mass transport and can provide more accessible active sites.\" \n         [5] \"Improving the porosity of CrOx-based catalysts is a good way of improving their performance in PDH.\"\n         [6] \"Ordered mesostructures of supports have the advantages of well-controlled morphologies, high surface areas, and rich pores, which are good for mass transportation and can provide more accessible active sites.\"\n         [7] \"To improve the interactions between Pt and the Al2O3 support, some novel and/or modified Al2O3 supports are used for the preparation of Pt-based catalysts.\" \n         [8] \"Nanocarbons (such as graphene, carbon nanotubes, mesoporous carbons, and activated carbons) are green materials that have drawn much attention owing to their high thermal, mechanical, and electrical properties.\"\n         [9] \"Improving the surface oxygenated functional groups is an efficient method to increase the catalytic activities of nanocarbon materials.\" \n         [10] \"Heteroatom-doped OMCs were prepared and used for PDH.\"", "English": "The article discusses several catalyst preparation methods aimed at optimizing active phase dispersion, including: \n         - Using surface organometallic chemistry methods to synthesize catalysts with isolated metal active sites, improving stability and facilitating mechanistic identification.\n         - Using ordered mesoporous supports like SBA-15, CMK-3, mesoporous Al2O3 and carbon to provide high surface area and porosity for better dispersion.\n         - Modifying supports like Al2O3 to improve metal interactions and dispersion.  \n         - Utilizing nanocarbon supports like graphene and doping them with heteroatoms to optimize dispersion properties.\n         - Carefully controlling metal loading and calcination to optimize dispersion.", "Chinese": "该文献讨论了几种旨在优化活性相分散的催化剂制备方法,包括:\n         - 使用表面有机金属化学方法来合成具有隔离金属活性位点的催化剂,提高了稳定性,并使机理识别更容易。\n         - 使用有序介孔支撑体,如SBA-15、CMK-3、介孔Al2O3和碳,提供高比表面积和多孔性,以获得更好的分散。\n         - 修改支撑体如Al2O3以改善金属的相互作用和分散。\n         - 利用像石墨烯等碳纳米材料支撑体,并掺杂杂原子来优化分散性。\n         - 仔细控制金属负载量和煅烧以优化分散。", "Doi": "10.1016/S1872-2067(19)63360-7"},
{"Quotes": "[1] \"the PtNa/Zn(1.0%)-ZSM-5 catalyst exhibits the highest reaction activity and stability\"\n         [2] \"relatively homogeneous distribution of metallic particles and the improved Pt dispersion are observed over the Zn-doped catalysts\"\n         [3] \"the substitution of Zn in the support strengthens the interaction of platinum with support and increased the platinum dispersion effectively\"", "English": "Answer: Yes, the article investigates catalyst preparation methods aimed at optimizing active phase dispersion. It studies incorporating Zn into the ZSM-5 framework during hydrothermal synthesis and finds this strengthens platinum interaction with the support and increases platinum dispersion compared to impregnation. The PtNa/Zn(1.0%)-ZSM-5 catalyst showed the best dispersion and activity.", "Chinese": "答:是的,该文献研究了旨在优化活性相分散的催化剂制备方法。它研究了在水热合成过程中将Zn掺入ZSM-5框架,并发现这增强了铂与载体的相互作用,并且与浸渍相比,提高了铂的分散度。PtNa/Zn(1.0%)-SM-5催化剂显示出最佳的分散性和活性。", "Doi": "10.1016/j.cej.2015.01.008"},
{"Quotes": "[1] In this work, ultrasmall PtZn bimetallic nanoclusters encapsulated in S-1 zeolites (PtZn@S-1) were prepared under direct hydrothermal conditions and used for PDH.\n\n[2] The high-resolution TEM image of these large nanoclusters possesses clear lattice fringes of 0.226 nm, corresponding to the (1 1 1) plane of Pt3Zn. \n\n[3] The degree of Pt dispersion of 0.3Pt0.5Zn@S-1 is higher than that of 0.3Pt@S-1 and 0.3Pt0.5Zn/S-1.", "English": "Yes, the article investigates catalyst preparation methods for optimizing dispersion. It shows the in-situ hydrothermal method yields highly dispersed ultra-small nanoclusters within the pores, while impregnation gives large particles. TEM, XRD and dispersion measurements confirm the higher dispersion.", "Chinese": "是的,该文章研究了优化分散的催化剂制备方法。结果显示,原位水热法可以在孔内获得高度分散的超小纳米簇,而浸渍法生成大颗粒。TEM、XRD和分散度测量确认了更高的分散度。", "Doi": "10.1016/j.jcat.2020.02.019"},
{"Quotes": "No relevant quotes", "English": "The article does not investigate catalyst preparation methods aimed at optimizing active phase dispersion specifically for propane dehydrogenation. It focuses on synthesizing silica-based nanomaterials like nanotubes and embedding metal nanoparticles, but does not discuss optimization of active phase dispersion.", "Chinese": "该文献没有具体研究用于优化丙烷脱氢活性相分散的催化剂制备方法。它致力于合成如纳米管等基于二氧化硅的纳米材料并嵌入金属纳米粒子,但没有讨论优化活性相分散。", "Doi": "10.1021/acssuschemeng.6b02368"},
{"Quotes": "No relevant quotes", "English": "The article does not investigate catalyst preparation methods aimed at optimizing active phase dispersion.", "Chinese": "这篇文章没有研究旨在优化活性相分散的催化剂制备方法。", "Doi": "10.1038/s41467-022-30522-1"},
{"Quotes": "[2] We use a thermally/hydrothermally stable UTL-type germanosilicate (Ge-UTL), obtained via acidic treatment, as an alternative support to confine the Pt species, aiming to take advantage of its extra-large 14-membered-ring (14-MR) pores, high content of stable skeleton-Ge species and the specific d4r subunits.\n\n         [3] The Pt@Ge-UTL catalyst was readily prepared from the Ge-UTL carrier and H2PtCl6 via simple wet impregnation and subsequent H2 reduction.", "English": "Yes, the article investigates methods like acidic treatment of germanosilicate UTL zeolites, wet impregnation of platinum precursors, and subsequent H2 reduction to synthesize propane dehydrogenation catalysts with optimized platinum dispersion. Using supports with high germanium content and thermally stable structure enables confinement and anchoring of subnanometric platinum clusters within the zeolite pores, preventing agglomeration.", "Chinese": "是的,文章研究了锗硅酸盐UTL沸石的酸处理、铂前体的湿法浸渍和随后的H2还原等方法来合成优化了铂分散的丙烷脱氢催化剂。使用高锗含量和热稳定结构的载体实现了亚纳米铂簇在沸石孔内的限制和锚定,防止了聚集。", "Doi": "10.1038/s41929-023-00968-7"},
{"Quotes": "[1] \"The PtIn/Mg(Al)O catalysts were prepared by successive impregnation method.\"\n\n      [2] \"The results showed that the highest catalysis reactivity and propylene selectivity were achieved over PtIn/Mg(Al)O-600 catalyst.\"\n\n      [3] \"PtIn/Mg(Al)O-600 catalyst had the smallest average metal particle size as well as the largest specific surface area.\"\n\n      [4] \"The smaller average Pt particle size was, the better Pt particles dispersed was observed, which was more beneficial to improve the catalytic activity.\"", "English": "Yes, the article investigates catalyst preparation methods aimed at optimizing active phase dispersion. It studies the effect of different hydrotalcite calcination temperatures on the dispersion of PtIn active sites. The PtIn catalysts are prepared by successive impregnation. The PtIn/Mg(Al)O-600 catalyst calcined at 600°C shows the best dispersion with the smallest Pt particle size of 1.0 nm and highest surface area. This optimal dispersion results in the highest catalytic activity.", "Chinese": "是的,该文献研究了旨在优化活性相分散的催化剂制备方法。它研究了不同氢滑石火成温度对PtIn活性位点分散的影响。PtIn催化剂是通过连续浸渍法制备的。在600°C火成的PtIn/Mg(Al)O-600催化剂显示出最佳的分散性,Pt粒子大小最小为1.0 nm,且具有最大的表面积。这种优化的分散性导致了最高的催化活性。", "Doi": "10.1016/j.cej.2017.05.058"},
{"Quotes": "[1] Supported catalysts were prepared according to the procedure described in [19]. Briefly, vanadium (Acros, 99%) and/or chromium (Fluka, purum >97%) acetyl acetonate was dissolved in 300 mL toluene (Roth, >99.5%, less than 50 ppm H2O) and 1.2 g MCM-41 was added to the solution.\n\n[2] Highly dispersed VOx species on silica with high surface area afforded high propane conversion and propene selectivity [11], [12], [13], [14], [15], [16], [17], [18], [19], [20], [21].", "English": "The article investigates catalyst preparation methods aimed at optimizing active phase dispersion. It describes dissolving metal precursors in solvent and impregnating the support material to achieve highly dispersed metal oxide species on high surface area silica supports.", "Chinese": "该文研究了旨在优化活性相分散的催化剂制备方法。它描述了在溶剂中溶解金属前体,并浸渍具有高表面积的二氧化硅支架材料,以在高表面积的二氧化硅支架上获得高度分散的金属氧化物种。", "Doi": "10.1016/j.jcat.2012.06.005"},
{"Quotes": "No relevant quotes", "English": "The article does not investigate catalyst preparation methods aimed at optimizing active phase dispersion.", "Chinese": "该文章没有研究针对优化活性相分散的催化剂制备方法。", "Doi": "10.1021/acscatal.2c05770"},
{"Quotes": "[1] \"PtSnNaLa/ZSM-5 catalysts were prepared by sequential impregnation method.\"\n         [2] \"The catalyst when the calcination temperature of La was 650 C showed the best reaction activity and stability.\" \n         [3] \"Appropriate calcination increases thermal stability and the interactions between Pt and Sn oxides.\"", "English": "Yes, the article investigates catalyst preparation methods aimed at optimizing active phase dispersion. It prepares PtSnNaLa/ZSM-5 catalysts by sequential impregnation and studies the effects of lanthanum calcination temperature. A temperature of 650°C is found to optimize Pt-Sn interactions and thermal stability, resulting in the best catalyst activity and stability.", "Chinese": "是的,该文研究了旨在优化活性相分散的催化剂制备方法。它通过顺序浸渍法制备PtSnNaLa/ZSM-5催化剂,并研究镧的煅烧温度影响。发现650°C的温度可以优化Pt-Sn间相互作用和热稳定性,从而使催化剂活性和稳定性达到最佳。", "Doi": "10.1016/j.cej.2011.11.055"},
{"Quotes": "No relevant quotes", "English": "The article does not investigate catalyst preparation methods aimed at optimizing active phase dispersion. It focuses on the effects of silicon modification on cobalt-based propane dehydrogenation catalysts supported on gamma-alumina.", "Chinese": "文章没有研究旨在优化活性相分散的催化剂制备方法。它专注于硅改性对载于γ-氧化铝上的钴基丙烷脱氢催化剂的影响。", "Doi": "10.1016/j.jcat.2020.12.021"},
{"Quotes": "[1] \"Nanosized zeolites could effectively improve mass transport by shortening the diffusion length.\"\n      [2] \"PtZn@S-1-Fin possessed some fins (30-60 nm) growing epitaxially on the surface of zeolite seeds.\"", "English": "Yes, the article investigates catalyst preparation methods aimed at optimizing active phase dispersion. It discusses using nanosized zeolites and finned zeolite structures to shorten diffusion lengths and improve mass transport to the active sites. An example is growing 30-60 nm fins on zeolite seeds to make PtZn@S-1-Fin.", "Chinese": "是的,该文章研究了针对优化活性相分散的催化剂制备方法。它讨论了使用纳米级分子筛和鳍状分子筛结构来缩短扩散长度,改善向活性位点的质量传输。一个例子是在分子筛种子上生长30-60纳米的鳍,制备PtZn@S-1-Fin。", "Doi": "10.1021/acscatal.1c04092"},
{"Quotes": "[3] \"Energy dispersive spectroscopic elemental maps of the BS-1 catalyst revealed uniform distribution of boron species on the silica matrix (fig. S5).\"\n         \n         [5] \"For comparison, we also loaded the boron species on S-1 zeolite (B/S-1) and amorphous silica (B/SiO2) by impregnation (fig. S7), with Si/B ratios of 50 and 66, respectively.\"", "English": "The article investigates catalyst preparation methods aimed at optimizing active phase dispersion. Specifically, it uses a solvent-free crystallization method and calcination to synthesize the BS-1 catalyst with uniform dispersion of boron species, as shown by elemental mapping. It also describes impregnating boron species onto S-1 zeolite and amorphous silica supports for comparison, to optimize boron dispersion.", "Chinese": "该文研究了旨在优化活性相分散的催化剂制备方法。具体来说,它使用无溶剂结晶方法和煅烧合成BS-1催化剂,元素映射显示硼种类均匀分散。文中还描述了在S-1沸石和无定形二氧化硅载体上浸渍硼化物种进行比较,以优化硼的分散。", "Doi": "10.1126/science.abe7935"},
{"Quotes": "No relevant quotes", "English": "Answer: No, the article does not investigate catalyst preparation methods aimed at optimizing active phase dispersion. It uses a simple impregnation method to prepare the supported gallium oxide catalysts. No advanced methods for optimizing dispersion are discussed.", "Chinese": "Answer: 文章没有研究目的在于优化活性相分散的催化剂制备方法。它使用简单的浸渍法制备负载氧化镓催化剂。没有讨论用于优化分散的高级方法。", "Doi": "10.1016/j.jcat.2006.02.017"},
{"Quotes": "[1] The catalysts were prepared by a modified incipient wetness impregnation method. In a typical process, a certain concentration of NH4VO3 (99.95%, Macklin) with a fixed NH4VO3 to an oxalic acid (99.8%, Aladdin) ratio of 0.5 was added dropwise to 1 g of support oxides. \n\n         [2] These catalysts were prepared by varying V surface densities at the range of 0.57 V/nm2 for each support.  \n\n         [3] The catalyst was obtained after calcinating the dried solid at 550 C in air for 3 h with a heating rate of 2 C/min.", "English": "Yes, the article investigates catalyst preparation methods aimed at optimizing active phase dispersion. It describes using incipient wetness impregnation with controlled NH4VO3 concentration and oxalic acid ratio to prepare vanadium oxide catalysts on various metal oxide supports. It also varies the V surface density during preparation to control dispersion. The catalysts are calcined at 550C after preparation.", "Chinese": "是的,该文�研究了旨在优化活性相分散的催化剂制备方法。它描述了使用控制的NH4VO3浓度和草酸比的incipient wetness浸渍法在各种金属氧化物载体上制备氧化钒催化剂。它还在制备过程中改变V表面密度以控制分散度。催化剂在制备后在550°C下进行焙烧。", "Doi": "10.1021/acscatal.2c00878"},
{"Quotes": "No relevant quotes", "English": "The article does not investigate catalyst preparation methods aimed at optimizing active phase dispersion. No specific techniques or examples are discussed.", "Chinese": "该文章没有研究旨在优化活性相分散的催化剂制备方法。没有讨论具体的技术或实例。", "Doi": "10.1021/acscatal.0c05711"},
{"Quotes": "No relevant quotes", "English": "The provided answers do not specifically investigate catalyst preparation methods aimed at optimizing active phase dispersion. They focus on controlling Pt and Sn distribution in the nanoparticles rather than dispersion on the support.", "Chinese": "提供的答案没有具体研究旨在优化活性相分散的催化剂制备方法。它们集中在控制纳米颗粒中Pt和Sn的分布,而不是在载体上的分散。", "Doi": "10.1016/j.jcat.2014.09.013"},
{"Quotes": "[1] \"Another important feature of SOMC/TMP is that this synthetic approach generates isolated metal sites along with OH groups with similar density (ca. 1/nm2) and in close proximity (within 1 nm), providing opportunities to prepare bimetallic systems.\" \n         [2] \"Successive SOMC/TMP approaches based on two different metal precursors can be used to generate nanoparticles in close proximity to isolated metal sites, Cu/ZrIV@SiO2 or Cu/TiIV@SiO2, or alloyed nanoparticles, PtGa@SiO2, when both metals are reduced.\"\n         [3] \"SOMC has been used to generate supported nanoparticles starting from grafted species.\" \n         [4] \"metal alkoxide (MOR), siloxide (MOSi(OR)3) or even aluminate (MAl(OR)4) is first grafted on an isolated OH group of a highly dehydroxylated support\"", "English": "The article discusses some catalyst preparation methods aimed at optimizing active phase dispersion, including using surface organometallic chemistry (SOMC) with thermolytic molecular precursors (TMP) to generate isolated metal sites and alloyed nanoparticles, as well as grafting molecular precursors onto supports which can be transformed into dispersed sites or nanoparticles. Examples given include grafting metal alkoxides, siloxides, or aluminates onto dehydroxylated oxide supports.", "Chinese": "该文章讨论了一些旨在优化活性相分散的催化剂制备方法,包括使用表面有机金属化学(SOMC)与可热分解的分子前体(TMP)来生成离域金属位点和合金纳米粒子,以及在载体上接枝可以转化为分散位点或纳米粒子的分子前体。给出的例子包括在去羟基化的氧化物载体上接枝金属醇盐、硅醇盐或铝酸盐。", "Doi": "10.1021/acs.accounts.9b00138"},
{"Quotes": "[1] \"Pt/γ-Al2O3 catalysts are promoted with boron to enhance their performance during PDH.\"\n\n         [2] \"Three different synthesis routes were followed. (1) Pt/XB-γ-Al2O3 catalysts were prepared via wet impregnation of aqueous H2PtCl6 (Sigma-Aldrich, 39 wt % Pt) onto XB-γ-Al2O3 support materials.\" \n\n         [3] \"In order to evaluate the effect of the impregnation sequence, 1B/Pt-γ-Al2O3 was prepared via wet impregnation of aqueous H3BO3 onto Pt/γ-Al2O3: i.e., an inverse sequential impregnation.\"\n\n         [4] \"Finally, Pt-1B-γ-Al2O3 was prepared by coimpregnation of boron and platinum, followed by solvent evaporation and calcination.\"", "English": "Answer: The article investigates different catalyst preparation methods aimed at optimizing active phase dispersion. Specifically, it evaluates wet impregnation, sequential impregnation, and co-impregnation of platinum and boron on a γ-Al2O3 support. The goal is to enhance the performance of Pt/γ-Al2O3 catalysts for propane dehydrogenation.", "Chinese": "答:该文献研究了不同的催化剂制备方法,目的是优化活性相的分散。具体来说,评估了在γ-Al2O3载体上湿法浸渍、顺序浸渍和共浸渍铂和硼的方法。其目的是提高Pt/γ-Al2O3催化剂在丙烷脱氢反应中的性能。", "Doi": "10.1021/acscatal.9b05548"},
{"Quotes": "[1] \"A CrOx/SiO2 catalyst containing 6% (by mass) Cr was prepared by the incipient-wetness impregnation of SiO2 with an aqueous chromium nitrate solution.\"\n\n[2] \"In other trials, ethanol (99 wt.%) was used instead of deionized water as the solvent to prepare the CrOx/SiO2 catalyst.\"\n\n[3] \"It was interesting to observe that the ethanol pretreatment evidently prevented carbon deposition over the catalysts, which can result in the blockage of channels during the dehydrogenation reaction.\"", "English": "Answer: Yes, the article investigates catalyst preparation methods aimed at optimizing active phase dispersion. It studies the effect of using ethanol versus water as the solvent during incipient wetness impregnation of chromium oxide on silica. It also evaluates an ethanol vapor pretreatment step and shows it prevents coke deposition.", "Chinese": "答案:是的,文章研究了针对优化活性相分散的催化剂制备方法。文章研究了在硅胶上铬氧化物的浸渍湿法制备中,使用乙醇与水作为溶剂的效果。文章也评估了乙醇蒸气预处理步骤,并显示它可以防止焦炭沉积。", "Doi": "10.1016/S1872-2067(15)61042-7"},
{"Quotes": "[1] \"Pt nanocluster catalysts with sulphur-doped carbon (SC) supports were prepared by wet impregnation of H2PtCl6 and subsequent H2 reduction at 700 °C.\"\n\n         [2] \"Bimetallic (PtIr and IrRu) and multi-metallic (PtIrRu) cluster catalysts were prepared with same method.\"", "English": "Yes, the article investigates catalyst preparation methods aimed at optimizing active phase dispersion. It prepares Pt, bimetallic, and multi-metallic nanoclusters on sulfur-doped carbon supports using wet impregnation and H2 reduction. This method helps disperse the small nanoclusters uniformly on the support.", "Chinese": "是的,该文研究了旨在优化活性相分散的催化剂制备方法。它使用湿法浸渍和H2还原在硫掺杂碳支撑体上制备Pt、双金属和多金属纳米簇。该方法有助于均匀地将小纳米簇分散在支撑体上。", "Doi": "10.1038/s41467-021-23426-z"},
{"Quotes": "[1] \"M-MCM-41 catalysts (M: V, Cr, Mn, Fe, Co, Ni, and Ga) prepared by direct hydrothermal (DHT) synthesis have been tested for dehydrogenation of propane with carbon dioxide.\"\n\n          [2] \"The synthesized materials were characterized by X-ray diffraction (XRD), N2 adsorption (77 K), diffuse reflectance UVvis, UV-Raman, and X-ray absorption (XANES and EXAFS) spectroscopic measurements.\"\n\n          [3] \"We have carefully studied the structures of Cr-MCM-41 prepared by direct hydrothermal synthesis and template-ion exchange by X-ray diffraction, N2 adsorption, diffuse reflectance UVvis, X-ray absorption (XANES and EXAFS), and UV-Raman spectroscopic measurements\"\n\n          [4] \"The two methods resulted in different locations and coordination environments of the incorporated metal cations, the TIE method provided highly dispersed metal ions on the wall surface of MCM-41 inside the mesopores, and the DHT method has a tendency to incorporate metal ions inside the framework of MCM-41.\"", "English": "Answer: Yes, the article investigates catalyst preparation methods aimed at optimizing active phase dispersion. It studies Cr-MCM-41 catalysts prepared by direct hydrothermal synthesis (DHT) and template-ion exchange (TIE). The TIE method provided highly dispersed metal ions on the wall surface inside the mesopores, while the DHT method incorporated metal ions inside the framework. The materials were characterized by various techniques to study the metal dispersion.", "Chinese": "答:是的,文章研究了优化活性相分散的催化剂制备方法。它研究通过直接水热合成法(DHT)和模板离子交换法(TIE)制备的Cr-MCM-41催化剂。TIE法在介孔内壁面上提供了高度分散的金属离子,而DHT法将金属离子掺入框架内。用各种技术表征材料以研究金属分散。", "Doi": "10.1016/j.jcat.2004.03.014"},
{"Quotes": "No relevant quotes", "English": "No, the article does not investigate catalyst preparation methods aimed at optimizing active phase dispersion. It focuses on the catalytic performance of commercially available nanosized TiO2 particles without optimizing the preparation method.", "Chinese": "否,本文没有研究旨在优化活性相分散的催化剂制备方法。它专注于商业可获得的纳米级TiO2粒子的催化性能,没有优化制备方法。", "Doi": "10.1021/acscatal.0c02825"},
{"Quotes": "[1] \"To understand the catalytic roles of Ga and Pt, we prepared three γ-Al2O3 catalysts containing Ga (denoted as GaAL), Pt (Pt/AL), and both of Ga and Pt (Pt/GaAL).\"\n\n         [2] \"The Ce-containing Pt/GaAL catalysts (denoted as xCe-Pt/GaAL; x indicates the wt % of Ce) were synthesized in a manner similar to Pt/GaAL but with the addition of Ce(NO3)3·6H2O (Samchun) into the aforementioned synthesis mixture.\"", "English": "Answer: The article investigates catalyst preparation methods aimed at optimizing active phase dispersion. It prepares γ-Al2O3 catalysts containing Ga, Pt, or both by a one-pot sol-gel synthesis method. It also prepares Ce-containing Pt/GaAL catalysts with different Ce loadings to study the effect of Ce on catalyst performance.", "Chinese": "答:文章研究了优化活性相分散的催化剂制备方法。它通过一锅法溶胶-凝胶合成法制备含镓、钯或两者的γ-Al2O3催化剂。它还制备不同铈含量的Ce-Pt/GaAL催化剂,研究Ce对催化剂性能的影响。", "Doi": "10.1021/acscatal.1c02553"},
{"Quotes": "[1] \"Ethylenediamine was used as the protecting ligand to prevent Pt and Zn ions from aggregation in the alkaline hydrothermal precursor, which slows down the precipitation of PtZn to match the zeolite crystallization rate in a time scale.\"\n\n          [2] \"Pt and M species (M = Ni, Fe, Co) were impregnated on an SBA-15 support to form PtM/SBA-15. Then, selective etching of the superficial M atoms by HNO3 produces PtM@Pt/SBA-15 with a Pt-shell and PtM-core structure.\"", "English": "The article discusses techniques like impregnation on heteroatom-containing zeolites, incorporation of metals during zeolite synthesis, and subsurface engineering to optimize dispersion. Examples include impregnating Pt on Sn-SBA-15 where Sn anchors Pt, direct hydrothermal synthesis of PtZn clusters in S-1, and selective etching to produce core-shell PtM@Pt/SBA-15.", "Chinese": "文章讨论了如在含杂原子分子筛上浸渍、在分子筛合成过程中掺入金属以及表层工程等技术来优化分散度。例子包括在Sn-SBA-15上浸渍Pt,Sn固定Pt;在S-1中直接水热合成PtZn簇;以及选择蚀刻生成PtM@Pt/SBA-15核壳结构。", "Doi": "10.1021/acscatal.3c00816"},
{"Quotes": "No relevant quotes", "English": "Yes, the article investigates the effects of different catalyst preparation methods on active phase dispersion. It studies how heat-treating the Co/Al2O3 precursor under O2, Ar, and H2 atmospheres affects the dispersion and nature of cobalt species formed. Heat treatment under H2 gave the best dispersion and performance.", "Chinese": "是的,本文研究了不同的催化剂制备方法对�性相分散的影响。它研究了在O2、Ar和H2气氛下热处理Co/Al2O3前驱体如何影响形成的钴物种的分散和性质。H2下的热处理获得了最好的分散和性能。", "Doi": "10.1016/j.jcat.2021.10.035"},
{"Quotes": "No relevant quotes", "English": "The article does not investigate catalyst preparation methods aimed at optimizing active phase dispersion. It uses a simple impregnation method to prepare the PtFe bimetallic nanoparticles on silicalite-1.", "Chinese": "该文献没有研究旨在优化活性相分散的催化剂制备方法。它使用简单的浸渍法在硅沸石-1上制备PtFe双金属纳米粒子。", "Doi": "10.1021/acscatal.2c00649"},
{"Quotes": "[1] \"Ga2O3/SiO2 catalysts with different Ga loadings were synthesized by pH-controlled incipient wetness impregnation (pH-IWI).\" \n         [2] \"The Ga2O3/SiO2 catalysts with different loadings were prepared and evaluated.\"", "English": "3. Yes, the article investigates catalyst preparation methods aimed at optimizing active phase dispersion. It synthesizes Ga2O3/SiO2 catalysts with different Ga loadings using pH-controlled incipient wetness impregnation and evaluates their performance.", "Chinese": "3. 是的,文献研究了旨在优化活性相分散的催化剂制备方法。它使用pH控制的起始湿度浸渍法合成了不同载量的Ga2O3/SiO2催化剂,并评估了它们的性能。", "Doi": "10.1016/S1872-2067(21)63900-1"},
{"Quotes": "[1] \"MPS addition led to a greater number of strong Lewis acid sites, thus decreasing the B/L ratio.\"\n         [2] \"The PDH selectivity of gallosilicate molecular sieves is known to be strongly affected by the concentration of strong Lewis acid sites, with the most effective catalysts having a small concentration of Brønsted acid sites coupled with strong Lewis acidity.\"\n         [3] \"Therefore, the new gallosilicates prepared by MPS addition have acidities that are well-aligned with selective PDH catalysis.\"\n         [4] \"The concentration of strong Lewis acid sites can be controlled by adjusting the amount of MPS added, with more MPS generating more strong Lewis acid sites.", "English": "Answer: Yes, the article investigates catalyst preparation methods aimed at optimizing active phase dispersion. Specifically, it studies the addition of 3-mercaptopropyl-trimethoxysilane (MPS) during gallosilicate MFI zeolite synthesis to enhance the number of strong Lewis acid sites without additional post-synthesis treatments. The MPS addition tunes the distribution of Brønsted and Lewis acid sites, decreasing Brønsted sites while increasing Lewis acidity. This optimizes the catalyst for propane dehydrogenation by lowering cracking activity and increasing desired dehydrogenation activity and propylene selectivity. The concentration of strong Lewis acid sites can be controlled by the amount of MPS added.", "Chinese": "答:是的,本文研究了针对优化活性相分散的催化剂制备方法。具体来说,它研究了在盖氏硅分子筛MFI沸石合成过程中添加3-巯基丙基三甲氧基硅烷(MPS)以增强强Lewis酸位的数量,而无需额外的合成后处理。MPS的添加调节了Brønsted酸位和Lewis酸位的分布,降低了Brønsted酸位,同时增加了Lewis酸性。这通过降低裂化活性和提高期望的脱氢活性和丙烯选择性,优化了催化剂用于丙烷脱氢反应。强Lewis酸位的浓度可以通过所添加MPS的量来控制。", "Doi": "10.1016/j.jcat.2016.11.017"},
{"Quotes": "[1] \"the interaction between the dopants and the supports, i.e., the metal-support interaction, might be reinforced through the driving force of the coordinative saturation of the Al3+penta sites.\"\n      \n      [2] \"Characterization of the catalysts revealed that Al3+penta sites promoted the dispersion of platinum and gallium ions on the Al2O3 support\"", "English": "Answer: The article investigates catalyst preparation methods aimed at optimizing active phase dispersion. Specifically, it studies how the coordination structure of Al3+ in Al2O3 supports affects the dispersion of Pt and Ga species. The Al3+penta sites are found to promote dispersion of the active metals.", "Chinese": "答:这篇文章研究了用于优化活性相分散的催化剂制备方法。具体来说,它研究了Al2O3支持体中的Al3+配位结构如何影响Pt和Ga种类的分散。发现Al3+penta位点促进了活性金属的分散。", "Doi": "10.1016/j.jechem.2019.04.027"},
{"Quotes": "[1] \"This route of chemisorbed alkylgallium species reduction with methane release causes less damage to the zeolite framework, because no water is formed [18].\"\n\n          [2] \"The chemical nature of reduced and oxidized species was followed by Fourier transform infrared spectroscopy and X-ray absorption near-edge spectroscopy (XANES) spectroscopy at the Ga K-edge.\"\n          \n          [3] \"To protect the sample from exposure to moisture or oxygen, TMG/ZSM-5 prepared at the home laboratory was transported in a glass ampoule under protective atmosphere to the synchrotron facility.\"", "English": "Yes, the article investigates catalyst preparation methods aimed at optimizing active phase dispersion. It discusses the use of chemical vapor deposition of trimethylgallium followed by reduction to prepare dispersed cationic gallium species in the zeolite pores (Quote 1). It also utilizes in-situ XANES to follow changes in gallium speciation during preparation and reaction (Quote 2). Care is taken during transport and loading of the catalyst to avoid exposure to air and moisture (Quote 3).", "Chinese": "是的,文章研究了旨在优化活性相分散的催化剂制备方法。文章讨论了通过三甲基镓的化学气相沉积,随后还原的方法来制备分子筛孔内分散的阳离子镓化合物(引文1)。文章还利用原位XANES技术追踪制备和反应过程中镓化合物种类的变化(引文2)。在运输和加载催化剂的过程中,注意避免氧气和水分的接触(引文3)。", "Doi": "10.1016/j.jcat.2006.03.004"},
{"Quotes": "[1] \"In this work, the catalytic performances of Al2O3-supported PtSnIn trimetallic catalysts were synthesized and investigated for propane dehydrogenation.\" \n\n         [2] \"Compared to 0.3Pt/Al and 0.3PtSn/Al catalysts, the catalytic performances for 0.3Pt/1.5InAl catalyst are further improved with an initial propane conversion of 53.11% and a stable propylene selectivity about 93%.\"\n\n         [3] \"The 0.3PtSn/xInAl catalysts with loadings 0.5-2.5 wt.% indium exhibit highly efficient performances for propane dehydrogenation reaction.\"\n\n         [4] \"The TEM images show that platinum particle size decreases with the addition of tin and/or indium. The mean particle size of platinum is around 10 nm for 0.3PtSn/1.5InAl catalyst because of the dilution effect of In and Sn.\"\n\n         [5] \"The XPS and H2-TPR analysis verifies the effects of In and Sn on Pt sites and the interactions among three metals, which could lead to alloy formation(PtSn or PtIn).\"", "English": "Answer: Yes, the article investigates catalyst preparation methods aimed at optimizing active phase dispersion. It studies adding Sn and In promoters to Pt/Al2O3 catalysts and shows smaller, more uniformly dispersed Pt particles compared to Pt/Al2O3 alone due to dilution effects. XPS and H2-TPR data provide evidence of PtSn and PtIn alloy formation, which helps maintain dispersion. The optimal In loading was found to be 1.5 wt.%.", "Chinese": "答:是的,该文献研究了旨在优化活性相分散的催化剂制备方法。研究表明,与仅有Pt/Al2O3相比,向Pt/Al2O3催化剂中添加Sn和In促进剂使得Pt粒子更小、分散更均匀,这是稀释效应所致。XPS 和H2-TPR 数据提供了PtSn和PtIn合金形成的证据,这有助于维持Pt的分散。实验结果显示,In的最佳负载量为1.5 wt.%。", "Doi": "10.1016/j.cej.2014.02.084"},
{"Quotes": "[1] The TEM images of the fresh catalysts in Fig. 4(a) showed the dispersion of Pt particles on the surface of supports. [2] The mean sizes of Pt particles decreased from 3 to 1.6 nm with the gradual removal of sulfur species, which can be attributed to the removal of sulfur species modulating the property of surface hydroxyl groups that were thought to be associated with the dispersion of the Pt species.", "English": "Yes, the article investigates catalyst preparation methods aimed at optimizing active phase dispersion. It studies the effect of sulfur impurities in the alumina support on the dispersion of Pt particles. TEM images show smaller Pt particle size with sulfur removal, indicating the impurities affect dispersion by altering the hydroxyl groups on the alumina surface.", "Chinese": "是的,文中研究了旨在优化活性相分散的催化剂制备方法。研究了氧化铝支撑体中的硫杂质对Pt颗粒分散的影响。TEM图像显示,硫的去除会使Pt颗粒尺寸变小,这表明杂质通过改变氧化铝表面的羟基团而影响分散性。", "Doi": "10.1016/j.jechem.2022.02.048"},
