Repository: Invalid-Null/AutomaticReviewGenerationData

File: ReviewGeneration/Paragraph/24/Chinese.txt
是的,该文研究了针对优化活性相分散的催化剂制备方法。它通过真空浸渍制备了Co载量在0.1-5 wt%之间的Co@Si-BEA催化剂,并表明0.1-0.5 wt%的样品由于分散良好的隔离Co2+位点而具有最高的固有活性(引文1)。它还显示,相比未脱铝的Co@BEA,脱铝的Co@Si-BEA催化剂产生的焦炭的图形化程度更低(引文2)。

不,这篇文章没有调查旨在优化活性相分散的催化剂制备方法。它使用计算建模来研究PtSn合金表面上的丙烷脱氢反应。

答案:是的,这篇文章研究了旨在优化活性相分散的催化剂制备方法。它讨论了像在BN片中创建缺陷以增加活性中心(引用2)、控制孔结构以改进物质传输(引用3)、以及在3D多孔支撑体中加载或掺杂硼以分散它们和增加稳定性(引用4)等技术。目标是增强催化活性和选择性,比如丙烯的(引用1)。

这篇文章研究了浸渍、离子交换和还原处理等制备方法,以优化诸如Ga、Zn和In等金属在沸石催化剂中的活性相分散。

是的,该文研究了配体保护的水热合成方法,旨在优化Co分散度。该方法在MFI框架中构建了隔离的Co基团,避免了CoOx簇或纳米粒子的形成。隔离的Co基团显示比CoOx簇/纳米粒子具有更高的PDH活性。

是的,文章研究了旨在优化活性相分散的催化剂制备方法。它制备了不同负载量(6.8、10和15 wt% V2O5)的二氧化钒催化剂分散在硅凝胶基质中。它表明,更低的钒氧含量和因此更高的分散度可提供更好的丙烯选择性,因为活性V离子位点的隔离。

是的,该文探讨了旨在优化活性相分散的催化剂制备方法。它描述了使用溶液相沉积法在DFNS纤维上涂覆BN,与不支持的BN催化剂相比可以增加催化活性和稳定性。DFNS支撑体的高比表面积和纤维状形态被认为是有益的。

是的,这篇文章研究了目标优化活性相分散的催化剂制备方法。它在二氧化硅上合成了3纳米RhCu纳米粒子,Rh:Cu比例为1:100,使用电位置换达到Cu上隔离Rh原子的合金化。漫反射红外光谱和扩展X射线吸收精细结构研究验证了成功的合金化和缺乏Rh聚集。

该文献讨论了几种旨在优化活性相分散的催化剂制备方法,包括:
         - 使用表面有机金属化学方法来合成具有隔离金属活性位点的催化剂,提高了稳定性,并使机理识别更容易。
         - 使用有序介孔支撑体,如SBA-15、CMK-3、介孔Al2O3和碳,提供高比表面积和多孔性,以获得更好的分散。
         - 修改支撑体如Al2O3以改善金属的相互作用和分散。
         - 利用像石墨烯等碳纳米材料支撑体,并掺杂杂原子来优化分散性。
         - 仔细控制金属负载量和煅烧以优化分散。

答:是的,该文献研究了旨在优化活性相分散的催化剂制备方法。它研究了在水热合成过程中将Zn掺入ZSM-5框架,并发现这增强了铂与载体的相互作用,并且与浸渍相比,提高了铂的分散度。PtNa/Zn(1.0%)-SM-5催化剂显示出最佳的分散性和活性。

是的,该文章研究了优化分散的催化剂制备方法。结果显示,原位水热法可以在孔内获得高度分散的超小纳米簇,而浸渍法生成大颗粒。TEM、XRD和分散度测量确认了更高的分散度。

该文献没有具体研究用于优化丙烷脱氢活性相分散的催化剂制备方法。它致力于合成如纳米管等基于二氧化硅的纳米材料并嵌入金属纳米粒子,但没有讨论优化活性相分散。

这篇文章没有研究旨在优化活性相分散的催化剂制备方法。

是的,文章研究了锗硅酸盐UTL沸石的酸处理、铂前体的湿法浸渍和随后的H2还原等方法来合成优化了铂分散的丙烷脱氢催化剂。使用高锗含量和热稳定结构的载体实现了亚纳米铂簇在沸石孔内的限制和锚定,防止了聚集。

是的,该文献研究了旨在优化活性相分散的催化剂制备方法。它研究了不同氢滑石火成温度对PtIn活性位点分散的影响。PtIn催化剂是通过连续浸渍法制备的。在600°C火成的PtIn/Mg(Al)O-600催化剂显示出最佳的分散性,Pt粒子大小最小为1.0 nm,且具有最大的表面积。这种优化的分散性导致了最高的催化活性。

该文研究了旨在优化活性相分散的催化剂制备方法。它描述了在溶剂中溶解金属前体,并浸渍具有高表面积的二氧化硅支架材料,以在高表面积的二氧化硅支架上获得高度分散的金属氧化物种。

该文章没有研究针对优化活性相分散的催化剂制备方法。

是的,该文研究了旨在优化活性相分散的催化剂制备方法。它通过顺序浸渍法制备PtSnNaLa/ZSM-5催化剂,并研究镧的煅烧温度影响。发现650°C的温度可以优化Pt-Sn间相互作用和热稳定性,从而使催化剂活性和稳定性达到最佳。

文章没有研究旨在优化活性相分散的催化剂制备方法。它专注于硅改性对载于γ-氧化铝上的钴基丙烷脱氢催化剂的影响。

是的,该文章研究了针对优化活性相分散的催化剂制备方法。它讨论了使用纳米级分子筛和鳍状分子筛结构来缩短扩散长度,改善向活性位点的质量传输。一个例子是在分子筛种子上生长30-60纳米的鳍,制备PtZn@S-1-Fin。

该文研究了旨在优化活性相分散的催化剂制备方法。具体来说,它使用无溶剂结晶方法和煅烧合成BS-1催化剂,元素映射显示硼种类均匀分散。文中还描述了在S-1沸石和无定形二氧化硅载体上浸渍硼化物种进行比较,以优化硼的分散。

Answer: 文章没有研究目的在于优化活性相分散的催化剂制备方法。它使用简单的浸渍法制备负载氧化镓催化剂。没有讨论用于优化分散的高级方法。

是的,该文�研究了旨在优化活性相分散的催化剂制备方法。它描述了使用控制的NH4VO3浓度和草酸比的incipient wetness浸渍法在各种金属氧化物载体上制备氧化钒催化剂。它还在制备过程中改变V表面密度以控制分散度。催化剂在制备后在550°C下进行焙烧。

该文章没有研究旨在优化活性相分散的催化剂制备方法。没有讨论具体的技术或实例。

提供的答案没有具体研究旨在优化活性相分散的催化剂制备方法。它们集中在控制纳米颗粒中Pt和Sn的分布,而不是在载体上的分散。

该文章讨论了一些旨在优化活性相分散的催化剂制备方法,包括使用表面有机金属化学(SOMC)与可热分解的分子前体(TMP)来生成离域金属位点和合金纳米粒子,以及在载体上接枝可以转化为分散位点或纳米粒子的分子前体。给出的例子包括在去羟基化的氧化物载体上接枝金属醇盐、硅醇盐或铝酸盐。

答:该文献研究了不同的催化剂制备方法,目的是优化活性相的分散。具体来说,评估了在γ-Al2O3载体上湿法浸渍、顺序浸渍和共浸渍铂和硼的方法。其目的是提高Pt/γ-Al2O3催化剂在丙烷脱氢反应中的性能。

答案:是的,文章研究了针对优化活性相分散的催化剂制备方法。文章研究了在硅胶上铬氧化物的浸渍湿法制备中,使用乙醇与水作为溶剂的效果。文章也评估了乙醇蒸气预处理步骤,并显示它可以防止焦炭沉积。

是的,该文研究了旨在优化活性相分散的催化剂制备方法。它使用湿法浸渍和H2还原在硫掺杂碳支撑体上制备Pt、双金属和多金属纳米簇。该方法有助于均匀地将小纳米簇分散在支撑体上。

答:是的,文章研究了优化活性相分散的催化剂制备方法。它研究通过直接水热合成法(DHT)和模板离子交换法(TIE)制备的Cr-MCM-41催化剂。TIE法在介孔内壁面上提供了高度分散的金属离子,而DHT法将金属离子掺入框架内。用各种技术表征材料以研究金属分散。

否,本文没有研究旨在优化活性相分散的催化剂制备方法。它专注于商业可获得的纳米级TiO2粒子的催化性能,没有优化制备方法。

答:文章研究了优化活性相分散的催化剂制备方法。它通过一锅法溶胶-凝胶合成法制备含镓、钯或两者的γ-Al2O3催化剂。它还制备不同铈含量的Ce-Pt/GaAL催化剂,研究Ce对催化剂性能的影响。

文章讨论了如在含杂原子分子筛上浸渍、在分子筛合成过程中掺入金属以及表层工程等技术来优化分散度。例子包括在Sn-SBA-15上浸渍Pt,Sn固定Pt;在S-1中直接水热合成PtZn簇;以及选择蚀刻生成PtM@Pt/SBA-15核壳结构。

是的,本文研究了不同的催化剂制备方法对�性相分散的影响。它研究了在O2、Ar和H2气氛下热处理Co/Al2O3前驱体如何影响形成的钴物种的分散和性质。H2下的热处理获得了最好的分散和性能。

该文献没有研究旨在优化活性相分散的催化剂制备方法。它使用简单的浸渍法在硅沸石-1上制备PtFe双金属纳米粒子。

3. 是的,文献研究了旨在优化活性相分散的催化剂制备方法。它使用pH控制的起始湿度浸渍法合成了不同载量的Ga2O3/SiO2催化剂,并评估了它们的性能。

答:是的,本文研究了针对优化活性相分散的催化剂制备方法。具体来说,它研究了在盖氏硅分子筛MFI沸石合成过程中添加3-巯基丙基三甲氧基硅烷(MPS)以增强强Lewis酸位的数量,而无需额外的合成后处理。MPS的添加调节了Brønsted酸位和Lewis酸位的分布,降低了Brønsted酸位,同时增加了Lewis酸性。这通过降低裂化活性和提高期望的脱氢活性和丙烯选择性,优化了催化剂用于丙烷脱氢反应。强Lewis酸位的浓度可以通过所添加MPS的量来控制。

答:这篇文章研究了用于优化活性相分散的催化剂制备方法。具体来说,它研究了Al2O3支持体中的Al3+配位结构如何影响Pt和Ga种类的分散。发现Al3+penta位点促进了活性金属的分散。

是的,文章研究了旨在优化活性相分散的催化剂制备方法。文章讨论了通过三甲基镓的化学气相沉积,随后还原的方法来制备分子筛孔内分散的阳离子镓化合物(引文1)。文章还利用原位XANES技术追踪制备和反应过程中镓化合物种类的变化(引文2)。在运输和加载催化剂的过程中,注意避免氧气和水分的接触(引文3)。

答:是的,该文献研究了旨在优化活性相分散的催化剂制备方法。研究表明,与仅有Pt/Al2O3相比,向Pt/Al2O3催化剂中添加Sn和In促进剂使得Pt粒子更小、分散更均匀,这是稀释效应所致。XPS 和H2-TPR 数据提供了PtSn和PtIn合金形成的证据,这有助于维持Pt的分散。实验结果显示,In的最佳负载量为1.5 wt.%。

是的,文中研究了旨在优化活性相分散的催化剂制备方法。研究了氧化铝支撑体中的硫杂质对Pt颗粒分散的影响。TEM图像显示,硫的去除会使Pt颗粒尺寸变小,这表明杂质通过改变氧化铝表面的羟基团而影响分散性。

答:是的,文章研究了针对优化活性相分散的催化剂制备方法。它在3D打印的双功能催化剂-吸附剂(BFM)单体中筛选了不同的金属氧化物掺杂剂(In、Ce、Mo、Cr),并使用XRD和EDS成像表征了它们的分散性。数据显示,不同的金属掺杂剂的分散性有所不同,与Ce、Mo和Cr相比,In显示出较大的聚集体和较差的分散性。文章指出,优化分散性对于确保金属掺杂剂与主要的ZSM-5催化剂相之间的足够接触非常重要。

答:是的,该文研究了旨在优化活性相分散的催化剂制备方法。它开发了一种新的超声波方法来合成GaPt-SCALMS催化剂,并将其与传统化学方法制备的催化剂的性能进行了比较。该超声波方法被用于在不同的载体(如氧化铝、二氧化硅和碳化硅)上制备GaPt-SCALMS催化剂,并用于丙烷脱氢反应的测试。

是的,文章研究了共浸渍法作为制备催化剂的方法,以优化活性相的分散。 具体来说,它通过在载体上共浸渍含有H2PtCl6和SnCl2的丙酮溶液来制备PtSn/CeO2/C催化剂。

答:是的,文章研究了旨在优化活性相分散的催化剂制备方法。它使用原子层沉积将铬氧化物沉积在氧化铝载体上,从而获得高分散度,没有检测到结晶Cr2O3。 X射线光电子能谱显示铬在氧化后以Cr3+和Cr6+存在,在还原后主要以Cr3+存在。

本文没有研究旨在优化活性相分散的催化剂制备方法。它关注在二氧化硅纳米网支撑体上合成钴单原子。

是的,文章研究了旨在优化活性相分散的催化剂制备方法。它使用原位湿浸法在SBA-15和氧化铝载体上制备了不同Cr载量(0.5-10 wt%)的Cr催化剂。结果发现,在低的1 wt% Cr载量下,形成了隔离的Cr种类,而在SBA-15上较高的5 wt%载量下,形成了晶体Cr2O3颗粒,表明分散度较低。在5 wt%的氧化铝上,主要形成了低聚Cr种类,没有检测到Cr2O3,表明保持了高分散度。

不,这篇文章没有调查旨在优化活性相分散�催化剂制备方法。它专注于调节裸ZrO2的性质,而不是分散活性相。

是的,该文献研究了旨在优化活性相分散的催化剂制备方法。它研究了在HMS二氧化硅支撑体上改变钒负载量从0.12至15.08 V原子/nm2的效果。它指出高量的钒可以在HMS上很好地分散,并且丙烯产率比SBA-15支撑体更高。

是的,文中研究了一步水热合成法和起始湿法浸渍法,以优化活性相的分散。水热法产生高度分散的钴的片状催化剂,而浸渍法导致了纳米粒子。

是的,文章研究了优化活性相分散的催化剂制备方法。它使用配位稳定的前驱体通过水热合成法在分子筛内封装Pt簇。TEM和XRD数据显示Pt簇高度分散,大小在1 nm左右。

是的,该文研究了旨在优化活性相分散的催化剂制备方法。其合成了棒状孔隙氧化铝载体,并研究了改变焙烧温度对氧化铝酸度的影响,这会影响铬氧化物的分散和金属与载体的相互作用。

是的,这篇文章研究了旨在优化活性相分散的催化剂制备方法。它描述了在Co-H-ZSM-5上制备载Ga样品,以建立GaHx物种的稳定性与框架Al位点对之间的相关性。它还表明,当成对的框架Al位点被Co^2+占据时,二价Ga物种不能稳定Ga氢化物种。

否,这篇文章没有研究旨在优化活性相分散的催化剂制备方法。

3. 该文献研究了目标优化活性相分散的催化剂制备方法。具体而言,它使用双床位还原法制备催化剂,以避免ZnO-分子筛混合物中体相ZnO的影响。它还发现S-1载体上OH巢的数量与活性之间存在相关性,表明OH巢有助于分散和优化活性相。

是的,这篇文章研究了旨在优化活性相分散的催化剂制备方法。它利用热分解分子前体(TMP)共热解法合成了具有高度分散的铬中心的Cr/Si/Al/O和Cr/Si/Zr/O催化剂。

Answer: 该文通过在各种基于ZrO2的载体上沉积ZnO来研究优化活性相分散的方法。它评估了不同的4Zn/MZrOx催化剂的在线稳定性和丙烯选择性。4Zn/TiZrOx催化剂显示出最高的稳定性和丙烯选择性。

该文研究了旨在优化活性相分散的催化剂制备方法。它讨论了使用促进元素的双金属体系、顺序浸渍氧化物载体以及使用表面有机金属化学和热解分子前体合成单点位催化剂等策略。文中描述了在含有铬单点位的硅胶上接枝铂前体。

回答:该文献研究了旨在优化活性相分散的催化剂制备方法。它使用 γ-Al2O3 支撑物,并通过顺序浸渍法制备 PtSn 催化剂。首先将支撑物浸渍于 Sn 溶液中,老化、干燥和焙烧。然后使用相同的方法将其浸渍于 Pt 溶液中。

否,该文没有研究旨在优化活性相分散的催化剂制备方法。

文章没有研究针对优化活性相分散的催化剂制备方法。文章关注载体氧化钒催化剂表面羟基的效应。

答案:文献研究了旨在优化活性相分散的催化剂制备方法。具体来说,它使用浸渍湿法在氧化铝支撑体上分散CrOx,通过在水中溶解铬酸盐,在强烈搅拌下逐滴加入氧化铝,在80°C下过夜干燥,并在500°C下煅烧30小时。

是的,该文探究了各种催化剂制备方法,旨在优化活性相的分散,包括浸渍、离子交换、金属Zn的CVD以及DMZ前体的CVD。

是的,本文研究了旨在优化活性相分散的催化剂制备方法。它开发了一种原位乳液法在硅藻土支撑物上分散氧化锰种,这有助于分散铂活性相。具有高度分散PtMn纳米粒子的Pt/0.5Mn-DMSN和Pt/1Mn-DMSN催化剂表现出优异的稳定性。

是的,该文研究了旨在优化活性相分散的催化剂制备方法。它在不同pH值下合成B-ZrO2支撑体,并使用Pt和Sn前体的浸渍-湿法共淋洗来获得控制的金属负载量,由此优化PtSn分散。

这篇文章没有研究旨在优化活性相分散的催化剂制备方法。它研究了河流系统或北方河流三角洲中的汞传输过程,而不是催化剂制备。

答:该文研究了旨在优化活性相分散的催化器制备方法。具体而言,它研究在In2O3上加载不同表面密度的VOx以在CO2-ODHP中实现丙烯选择性和稳定性的最佳分散。

答:不,本文没有研究旨在优化活性相分散的催化剂制备方法。

是的,该文研究了旨在优化活性相分散的催化剂制备方法。它讨论了小尺寸、高度分散的Pt颗粒对丙烷脱氢选择性的重要性。它还描述了如SOMC等技术以在支撑体上接枝隔离的金属位点,以及嫁接镓前体以获得通过金属-氧-支撑体键稳定的隔离Ga3+位点。

Answer: 文章没有研究旨在优化活性相分散的催化剂制备方法。

是的,该文献研究了旨在优化活性相分散的催化剂制备方法。具体来说,它讨论了使用不同的酸溶解时间来控制UTL分子筛中Pt粒子的大小分布,发现2小时是实现分散良好的亚纳米Pt簇的最佳条件。

是的,文章研究了旨在优化活性相分散的催化剂制备方法。它使用起始湿法浸渍在介孔沸石载体上加载Pt和Zn,控制浓度以达到每种金属1 wt%。 EDS确认纳米粒子同时包含两种金属,比例为1:1。

本文研究了旨在优化活性相分散的各种催化剂制备方法。它利用浸渍工艺制备PtSn/Al2O3和PtZn/SiO2催化剂。它还描述了通过金属盐水解合成MgAl2O4支撑体。浸渍后,催化剂经干燥和煅烧以优化分散。

文章研究了在烃化反应合成过程中引入钾的促进,以控制Pt物种的大小和稳定性,形成亚纳米簇而不是更大的纳米粒子。这种方法旨在优化活性Pt相的分散。

这篇文章研究了旨在优化活性相分散的催化剂制备方法。具体来说,它讨论了使用共沉淀法以SBA-15作为支持体来合成分散良好的Pt-Sn纳米粒子。

是的,该文研究了优化活性相分散的方法,包括使用Ga作为促进剂分散Pt位点,并�用硅涂层稳定PtGa簇。

答:该文没有研究旨在优化活性相分散的催化剂制备方法。它关注于合成铂磷纳米颗粒,而不是优化分散。

答:是的,这篇文章研究了针对优化活性相分散的催化剂制备方法。它讨论了减少DEZ剂量和热处理基体等方法比如真空脱水以增加Zn分散度,生成了活性和稳定性提高的Zn/SiO2催化剂。

Answer: 不,本文没有研究旨在优化活性相分散的催化剂制备方法。它关注通过一种特定方法制备的Pt-Sn双金属催化剂的催化性能,而不是优化制备方法。

答:是的,文中研究了旨在优化活性相分散的催化剂制备方法。文中描述了使用干式浸渍法合成不同Fe:P比的铁基催化剂前体。前体在600°C煅烧以获得含有分散的FePO4和Fe2O3相的粉末。

文章没有研究旨在优化活性相分散的催化剂制备方法。

是的,该文献研究了针对优化活性相分散的催化剂制备方法。它讨论了如变化Sn含量来调控Pt纳米粒子的大小和在分子筛合成过程中的分散度等技术。没有Sn的添加,Pt趋向于形成较大的4 nm颗粒,但Pt:Sn为1:2的最佳比例导致分散良好的1 nm Pt纳米簇。

Answer: 是的,文章研究了旨在优化活性相分散的催化剂制备方法。它讨论了结合逆微乳Pt纳米簇技术与硅酸盐和氧化铝溶胶工艺的新颖溶胶凝胶基质合成策略。这使整个Pt颗粒表面可用于反应,而不是一些溶胶凝胶方法中金属被包覆。

答:是的,该文研究了旨在优化活性相分散的催化剂制备方法。它使用酒精共沉淀法制备了一系列不同组成的氧化镓铝混合催化剂,以实现高度分散的活性镓相。它表明混合氧化物比简单的氧化镓具有更高的表面镓刘易斯酸性位点密度,这增强了活性和稳定性。

答案:本文研究了胶体合成方法,目的是在负载到SiO2上之前优化PtIn和PtGa纳米粒子的活性相分散。该方法可以控制纳米粒子的组成、形态和覆盖。

该文献没有研究旨在优化活性相分散的催化剂制备方法。它聚焦在使用水热合成方法控制MnWO4纳米棒的表面终止,而不是分散活性催化剂相。

是的,文中研究了旨在优化活性相分散的催化剂制备方法。指出使用LaZrOx作为载体有助于形成分散良好的高度分散的铬氧化物种。还描述了通过共沉淀和焙烧制备不同Cr:Zr比的CrZrOx材料,以及通过浸渍制备CrOx/LaZrOx和CrOx/Al2O3载体催化剂。随Cr含量增加活性提高,Cr10Zr90Ox的反应速率最高,表明优化分散的重要性。

是的,该文献调查了旨在优化活性相分散的催化剂制备方法。它通过原位浸渍法研究了不同锡负载量在氧化铝上的效应。较低的锡负载量导致了隔离的单原子,而较高的负载量形成了硫化锡纳米粒子。

是的,该文研究了旨在优化活性相分散的催化剂制备方法。它讨论了在分子筛框架中的隔离Sn位点上稳定Pt簇,以实现Pt簇的高分散度和热稳定性。

答:这篇文章研究了优化活性相分散的催化剂制备方法。它讨论了在浸渍过程中使用超声辐射来减小Pt颗粒大小和提高在沸石支撑体上的分散度。用超声制备的催化剂相比常规浸渍显示出更好的丙烷脱氢活性。

该文章没有研究旨在优化活性相分散的催化剂制备方法,文章重点在于合成隔离的单点位而不是分散的纳米颗粒。

答:该文章没有研究旨在优化活性相分散的催化剂制备方法。

这些文章没有具体研究旨在优化丙烷脱氢催化剂活性相分散的催化剂制备方法。

是的,该文献研究了旨在优化活性相分散的催化剂制备方法。它探索了使用骨架铁种类来介导Pt原子的高度分散。引入Fe增加了Pt-O相互作用的稳定性,形成由Fe-O-Si连接锚定的隔离Pt位点。T4位点表现出强烈的Pt锚定效果,T6等其他位点也被识别出来。

答:是的,本文研究了旨在优化活性相分散的催化剂制备方法。它利用共浸渍方法在BN和Al2O3载体上制备Pt-Sn催化剂,并使用甲醇作为溶剂。本文讨论了惰性BN表面如何促进金属粒子在还原过程中的迁移,从而影响分散度。它还描述了浸渍后在室温下干燥催化剂。

3. 是的,文章研究了针对优化活性相分散的催化剂制备方法。它描述了通过浸渍法制备ZnO/Al2O3和Pt-ZnO/Al2O3催化剂,以优化Zn2+活性位点和Pt促进剂位点的分散。STEM成像显示15Zn0.1Pt具有Pt和ZnO的高度分散和小的粒子大小。

是的,该文研究直接水热合成法在S-1分子筛载体中优化锌活性相的分散度。TEM、STEM-EDS和元素映射确认了高达8 wt%的负载量下锌物种的高度分散,没有聚集体。该原位方法防止了浸渍法中出现的纳米粒子形成。

答:是的,文章研究了优化活性相分散的催化剂制备方法。文中讨论了再利用的铬吸附剂的制备,与传统浸渍法合成的Cr/MCM-41相比,该吸附剂呈现良好的铬分散。铬物种通过与正电荷模板组的静电相互作用固定在载体上,而浸渍法将铬固定在表面羟基上,导致分散性较差。

答:这篇文章讨论了旨在优化活性相分散的催化剂制备方法。它显示,在低Ga载量时,XRD没有观察到Ga2O3衍射峰,表明高分散性。在更高的载量如Ga/Al=1时,一些较大的Ga2O3颗粒形成在外表,但还原处理使这些颗粒分散到分子筛孔内,这是通过孔容变化证明的。

该文献没有研究旨在优化活性相分散的催化剂制备方法。它专注于合成和优化BCN纳米片,没有讨论活性相分散。

是的,本文研究了旨在优化活性相分散的催化剂制备方法。它使用DMF作为弱化合物和封闭剂来制备亚纳米Pt物种(引用1)。它在层状分子筛前体的胀化过程中掺入Pt物种,并通过XRD监测(引用2)。 HAADF-HRSTEM显示了细分散的Pt簇和原子(引用3)。

是的,文章研究了旨在优化活性相分散的催化剂制备方法。它比较了受控表面反应(CSR)和共浸渍法制备PtSn/SiO2催化剂。CSR法优化了PtSn合金在硅胶载体上的分散。

是的,这篇文章研究了目的在于优化活性相分散的催化剂制备方法。具体来说,它将Pt负载降低到0.1 wt%,并使用纳米Al2O3作为支持体来帮助将活性的Pt和Sn物种分散成纳米簇和单原子。

3. 是的,该文探讨了旨在优化活性相分散的催化剂制备方法。它比较了两种在氧化铝载体上负载镍的方法——沉淀法(DP)和起始湿法浸渍(IWI)。使用氨水的IWI方法得到了隔离的Ni(II)单点位,而DP产生了镍纳米粒子。

答:是的,该文研究了目标是优化活性相分散的催化剂制备方法。它研究了凝胶和焙烧温度对一步法合成的介孔硅催化剂中钒氧化物种的分散的影响。使用各种表征技术来理解制备条件对活性相分散的影响。

3. 是的,该文章研究了旨在优化活性相分散的催化剂制备方法。它专注于使用介孔MFI沸石载体来代替传统的氧化铝,因为介孔沸石可以提供高的金属纳米粒子分散度。它利用了沸石框架中的硅醇巢缺陷位点来稳定单原子稀土元素种,从而控制铂-稀土合金纳米粒子的形成。用这种方法添加La和Y使催化剂的使用寿命增加了10倍以上。

是的,该文探究了目标于优化活性相分散的催化剂制备方法。它通过接枝的方式将Pt纳米粒子分散到Mg(Ga)(Al)O载体上。发现随着Ga/Pt比的增加,Pt分散度降低而粒子大小增大,这可能是因为表面促进Pt扩散的Al阳离子更少的原因。

答:没有,文中没有研究旨在优化活性相分散的催化剂制备方法。它使用的是商业Cr2O3/Al2O3催化剂,没有讨论制备方法。

该文献没有研究旨在优化丙烷脱氢催化剂活性相分散度的催化剂制备方法。

答: 是的,本文探讨了旨在优化活性相分散的催化剂制备方法。它研究了载于SiO2和γ-Al2O3上的浸渍制备的Pt和PtSn催化剂。 Sn作为助剂的添加在两种支撑体上都增加了Pt的分散。在γ-Al2O3上,Sn与支撑体发生作用,稳定在更高的氧化态,从而增加Pt分散。 在SiO2上,Sn更容易被还原,允许与Pt形成合金,从而导致类似的分散性改善。

是的,这篇文章研究了旨在优化活性相分散的催化剂制备方法。它通过顺序湿浸渍合成二金属Pt-M/SiO2催化剂。Pt和M前体分别浸渍以在SiO2支持体上获得均匀分散的孤立Pt-M合金纳米粒子,这通过电子显微镜表征得到证实。

是的,文献研究了旨在优化活性相分散的催化剂制备方法。文中检验了钼氧化物种在氧化铝支持体上的分散程度如何取决于制备过程中的钼表面密度。在较低的密度下,优先形成隔离的/低聚物钼氧化物。而在较高的密度下,形成更大的钼氧化物簇合物和晶体。

答:该文献没有研究旨在优化活性相分散�具体催化剂制备方法。它侧重于合成氧化铝载体材料而不是制备完整的催化剂。

Answer: 否,本文没有研究优化活性相分散的催化剂制备方法。

是的,该文研究了优化活性相分散的催化剂制备方法。它使用一锅法合成了包含MFI分子筛中原子态Pt和Sn种的K-PtSn@MFI样品。参考没有金属的K-MFI样品被分析以确认隔离的Pt原子。

该文献没有研究旨在优化活性相分散的催化剂制备方法。提供的答案中没有讨论优化分散的具体技术或实例。

Answer: 是的,这篇文章研究了旨在优化活性相分散的催化剂制备方法。具体来说,它利用了约1纳米大小的超小Pt-Sn簇,在介孔氧化铝支撑体上获得高分散度。STEM图像和CO化学吸附数据确认了高分散度,Pt-Sn簇的平均尺寸为0.7纳米,Pt分散度为67.2%。

3. 是的,这篇文章研究了针对优化活性相分散的催化剂制备方法。它在浸渍过程中使用了超声波以在UiO-66载体上获得更好的钒氧化物活性位点分散。它还使用各种表征技术将催化功能与活性相分散联系起来。

是的,文章研究了使用Cu添加剂来优化沸石中Zn的分散度,产生隔离的Zn位点而不是ZnO簇,如引用[3]所示。

是的,文章研究了针对优化活性相分散的催化剂制备方法。它讨论了在无氧或低氧条件下高温预处理MoVNbTe氧化物催化剂组成,以优化活性和选择性。文章也讨论了使用XRD表征活性相。它还研究了催化剂的催化性能、活性相和制备条件之间的相关性。

答:文中没有研究旨在优化活性相分散的催化剂制备方法。文中聚焦于金属-支持物相互作用,而不是分散度。

该文没有研究旨在优化活性相分散的催化剂制备方法。文中聚焦于过程分析而非催化剂制备方法。

是的,该文探究了旨在优化活性相分散的催化剂制备方法。它比较了一锅法水热合成将锡引入SBA-15框架与常规浸渍法。一锅法导致锡和铂活性物质分散得更好。

是的,该文探讨了目标在优化活性相分散的催化剂制备方法。它讨论了使用高角环形暗场扫描穿透电镜(HAADF-STEM)和X射线吸收光谱(XAS)来确认Pt原子与SiOZn-OH基团的相互作用所稳定的高分散度。

是的,本文研究了旨在优化活性相分散的催化剂制备方法。它研究了在硅藻土支撑体上钴前体直接H2还原过程中,吸附水帮助形成高度分散的四面体Co(II)位点的作用。

是的,有一篇文章研究了旨在优化活性相分散的催化剂制备方法。使用湿法浸渍制备了0.05至4 wt%不同钒负载的 VOx/TiO2 催化剂。根据 TiO2 的表面积确定单层分散容量约为1 wt% V。

该文没有研究旨在优化活性相分散的催化剂制备方法。它聚焦在合成不同组成和结构的双金属PtCo纳米粒子,而不是优化分散性。

是的,文章研究了通过在二氧化硅支持体中添加钠促进剂来优化活性相分散的方法。它显示向二氧化硅中添加0.4 wt% Na+ 可以增强钒氧化物在表面的分散。这是通过拉曼、紫外显微镜谱、核磁共振波谱学和丙烷ODH的催化测试来证明的。

答:文章研究了旨在优化活性相分散的催化剂制备方法。文章描述了使用磷酸作为磷源,制备不同P/Ru比的SiO2支撑的Ru-P和Ru磷化物纳米粒子。结果的分散性采用XPS、EXAFS、STEM等技术进行了分析。

该文献没有调查旨在优化活性相分散的催化剂制备方法。

只有一个答案提到了研究旨在优化活性相分散的制备方法。它指出根据ICP分析校正了最终金属浓度,但没有提供有关优化分散性的进一步细节。其他答案没有讨论制备方法。

答:是的,文章研究了针对优化活性相分散的催化剂制备方法。它使用浸渍湿法在分子筛支持体上加载Pt和Zn。它研究不同金属负载量的效应,以优化分散和催化性能。

该文探究了渗透法和胶体合成法等催化剂制备方法,以优化活性相分散度。文中探讨了载体、合成方法和Sn加载量对丙烷脱氢催化剂中Pt纳米粒子大小分布的影响。表3展示了新鲜和Used催化剂的金属颗粒大小。

答:是的,文中研究了旨在优化活性相分散的催化剂制备方法。使用incipient wet共浸渍法制备Pt/Al2O3和PtSn/Al2O3催化剂,目的是使活性金属分散在氧化铝载体上。先进的光谱技术揭示了PtSn合金形成动力学和结构-电子性能关系的信息。

本文没有研究旨在优化活性相分散的催化剂制备方法。

本文研究了旨在优化活性相分散的催化剂制备方法。它采用原子稀释法在γ-氧化铝载体上合成Pt/Cu单原子合金,目的是在Cu纳米粒子中实现Pt原子的最大隔离分散。

是的,文章研究了针对优化活性相分散的催化剂制备方法。它制备了不同载V量(从0.5至10 wt%)的VOx催化剂支持在去铝Beta分子筛上,发现含有单分子层隔离VOx物种的3VSiBeta催化剂(V载量3 wt%)显示了与较高V载量的催化剂相当的最佳催化性能。

3. 本文没有研究旨在优化活性相分散的催化剂制备方法。它关注于改变In/Pt比而不是分散。

答:是的,文章研究了目标优化活性相分散的催化剂制备方法。它检查了改变Au/TiO2催化剂上的金负载量对催化剂性能的影响,金负载量从1.2至2.2 wt%不等,使用沉淀-沉积法。更高的金负载量导致金纳米粒子的平均尺寸从2.7 nm增加到4.1 nm。

答:这篇文章没有研究旨在优化活性相分散的催化剂制备方法。

该文献研究了针对优化活性相分散的催化剂制备方法。文中讨论了使用浸渍法在CeO2纳米棒上修改NiO等添加剂,以分散NiO相。优化了NiO的加载量,以达到最佳的催化性能。

是的,该文献研究了旨在优化活性相分散的催化剂制备方法。它讨论了使用一步法水热法合成MgO改性ZnOx/硅沸石材料实现高分散,以及在各种载体上合成含ZnO催化剂,并使用XAS、IR、XPS、XRD 和CO-TPR等技术进行表征以研究分散性。

是的,文章利用XPS和XAS等X射线技术来探测催化剂制备过程中镍物种的氧化态变化。例如,XPS被用来显示相比于未修饰的催化剂,硫酸根修饰的催化剂中Ni3+物种的增加。氧化态的变化被归因于硫酸根修饰剂的吸电子效应。

答:这篇文章没有研究旨在优化活性相分散的催化剂制备方法。它关注二氧化硅膜的制备,而不是催化剂,这些膜式反应器用于丙烷脱氢。

答:是的,文章研究了旨在优化活性相分散的催化剂制备方法。具体来说,它描述了通过在载体上沉积金属镓,然后进行铂盐的镓置换来制备支持型催化活性液态金属溶液(SCALMS),以使铂物种分散。然后利用在线红外光谱技术来理解活性位点的性质。

答:是的,这篇文章研究了旨在优化活性相分散的各种催化剂制备方法。它比较了火焰裂解法(FP)和传统的浸渍法,并表明FP允许在更高的钒氧化物载量下而不会聚集/离析,导致更多的隔离VOx物种和更高的选择性。

答案:是的,该文研究了旨在优化活性相分散的催化剂制备方法。它讨论了使用含有大量五配位 Al3+ 位点的 γ-Al2O3 纳米片有助于 Pt-Sn 簇的分散和稳定。

一个答案讨论了文章如何研究优化活性相分散的催化剂制备方法。采用直接喷墨印刷技术制备载有不同负载量和组成的Ga2O3、V2O5、ZrO2、Cr2O3 氧化物的ZSM-5。 开放通道的结构设计旨在增强分散和质量传递。

答:是的,这篇文章研究了旨在优化活性相分散的催化剂制备方法。它考察了改变Pt/Sn比例、煅烧温度、还原温度和反应料气组成对Pt-Sn/Al2O3催化剂丙烷脱氢反应的影响,以确定最佳制备条件。具体来说,它发现Pt/Sn比例为1/2可以提供高活性、选择性和稳定性。

否,这些文章没有调查旨在优化活性相分散的催化剂制备方法。它们使用商业 PtSn/Al2O3 催化剂,没有讨论制备方法。

答:文章研究了旨在优化活性相分散的催化剂制备方法。它讨论了通过磨料和筛分获得特定粒径范围的ZnO和不同硅基载体的物理混合物的制备方法。它还开发了一种方法,通过在还原条件下使ZnO蒸气流过各种载体来沉积活性的ZnOx物种。所得到的催化剂的活性取决于载体和预处理方法。载体上的缺陷羟基被证明对形成高度分散和活性的ZnOx物种十分重要。

答:该文讨论了几种旨在优化活性相分散的催化剂制备方法,包括起始湿度浸渍、浆料合成、胶体合成、核壳合成和反胶束合成。这些方法允许控制活性金属相的粒子大小、组成和分布。给出了具体的例子,合成了分散均匀、形态受控的Pt基双金属催化剂。

答:该文研究了旨在优化活性相分散的催化剂制备方法。具体而言,它通过溶胶-凝胶法使用CTAB表面活性剂合成TiOx/Al2O3纳米片催化剂,并优化了10 wt%的TiOx负载量以达到最大化的丙烷转换率。

是的,文章研究了目标优化活性相分散的催化剂制备方法。它讨论了使用起始湿法浸渍法制备VOx/Al2O3催化剂,使用γ-Al2O3作为载体。

答:文中研究了湿法浸渍和共沉淀法以优化Pt和PtGa活性相在氧化物和氢氧化物载体上的分散。

File: ReviewGeneration/Paragraph/24/English.txt
Yes, the article investigates catalyst preparation methods aimed at optimizing active phase dispersion. It prepared Co@Si-BEA catalysts with Co loadings from 0.1-5 wt% by vacuum impregnation and showed the 0.1-0.5 wt% samples had the highest intrinsic activity due to well dispersed isolated Co2+ sites (Quote 1). It also showed the dealuminated Co@Si-BEA catalyst produced less graphitic coke than non-dealuminated Co@BEA (Quote 2).

The article does not investigate catalyst preparation methods aimed at optimizing active phase dispersion. It uses computational modeling to study propane dehydrogenation on PtSn alloy surfaces.

Answer: Yes, the article investigates catalyst preparation methods aimed at optimizing active phase dispersion. It discusses techniques like creating defects in BN sheets to increase active sites (Quote 2), controlling pore structure to improve mass transport (Quote 3), and loading or doping boron species into 3D porous supports to disperse them and increase stability (Quote 4). The goal is to enhance catalytic activity and selectivity, like for propylene (Quote 1).

The article investigates preparation methods like impregnation, ion exchange, and reductive treatments to optimize active phase dispersion of metals like Ga, Zn, and In in zeolite catalysts.

Yes, the article investigates ligand-protected hydrothermal synthesis aimed at optimizing Co dispersion. This method constructs isolated Co-motifs in the MFI framework and avoids the formation of CoOx clusters or nanoparticles. The isolated Co-motifs show much higher PDH activity than CoOx clusters/nanoparticles.

Yes, the article investigates catalyst preparation methods aimed at optimizing active phase dispersion. It prepared vanadium oxide catalysts with different loadings (6.8, 10 and 15 wt% V2O5) dispersed in a silica gel matrix. It showed that lower vanadia content and thus higher dispersion provides better selectivity to propylene due to isolation of active V ion sites.

Answer: Yes, the article investigates catalyst preparation methods aimed at optimizing active phase dispersion. It describes coating DFNS fibers with BN using a solution-phase deposition process to increase catalytic activity and stability compared to unsupported BN catalysts. The high surface area and fibrous morphology of the DFNS support are noted as beneficial.

Yes, the article investigates catalyst preparation methods aimed at optimizing active phase dispersion. It synthesizes 3 nm RhCu nanoparticles on silica with a Rh:Cu ratio of 1:100 using galvanic replacement to achieve isolated Rh atoms alloyed with Cu. Diffuse reflectance infrared spectroscopy and extended X-ray absorption fine structure studies verified successful alloying and absence of Rh aggregates.

The article discusses several catalyst preparation methods aimed at optimizing active phase dispersion, including: 
         - Using surface organometallic chemistry methods to synthesize catalysts with isolated metal active sites, improving stability and facilitating mechanistic identification.
         - Using ordered mesoporous supports like SBA-15, CMK-3, mesoporous Al2O3 and carbon to provide high surface area and porosity for better dispersion.
         - Modifying supports like Al2O3 to improve metal interactions and dispersion.  
         - Utilizing nanocarbon supports like graphene and doping them with heteroatoms to optimize dispersion properties.
         - Carefully controlling metal loading and calcination to optimize dispersion.

Answer: Yes, the article investigates catalyst preparation methods aimed at optimizing active phase dispersion. It studies incorporating Zn into the ZSM-5 framework during hydrothermal synthesis and finds this strengthens platinum interaction with the support and increases platinum dispersion compared to impregnation. The PtNa/Zn(1.0%)-ZSM-5 catalyst showed the best dispersion and activity.

Yes, the article investigates catalyst preparation methods for optimizing dispersion. It shows the in-situ hydrothermal method yields highly dispersed ultra-small nanoclusters within the pores, while impregnation gives large particles. TEM, XRD and dispersion measurements confirm the higher dispersion.

The article does not investigate catalyst preparation methods aimed at optimizing active phase dispersion specifically for propane dehydrogenation. It focuses on synthesizing silica-based nanomaterials like nanotubes and embedding metal nanoparticles, but does not discuss optimization of active phase dispersion.

The article does not investigate catalyst preparation methods aimed at optimizing active phase dispersion.

Yes, the article investigates methods like acidic treatment of germanosilicate UTL zeolites, wet impregnation of platinum precursors, and subsequent H2 reduction to synthesize propane dehydrogenation catalysts with optimized platinum dispersion. Using supports with high germanium content and thermally stable structure enables confinement and anchoring of subnanometric platinum clusters within the zeolite pores, preventing agglomeration.

Yes, the article investigates catalyst preparation methods aimed at optimizing active phase dispersion. It studies the effect of different hydrotalcite calcination temperatures on the dispersion of PtIn active sites. The PtIn catalysts are prepared by successive impregnation. The PtIn/Mg(Al)O-600 catalyst calcined at 600°C shows the best dispersion with the smallest Pt particle size of 1.0 nm and highest surface area. This optimal dispersion results in the highest catalytic activity.

The article investigates catalyst preparation methods aimed at optimizing active phase dispersion. It describes dissolving metal precursors in solvent and impregnating the support material to achieve highly dispersed metal oxide species on high surface area silica supports.

The article does not investigate catalyst preparation methods aimed at optimizing active phase dispersion.

Yes, the article investigates catalyst preparation methods aimed at optimizing active phase dispersion. It prepares PtSnNaLa/ZSM-5 catalysts by sequential impregnation and studies the effects of lanthanum calcination temperature. A temperature of 650°C is found to optimize Pt-Sn interactions and thermal stability, resulting in the best catalyst activity and stability.

The article does not investigate catalyst preparation methods aimed at optimizing active phase dispersion. It focuses on the effects of silicon modification on cobalt-based propane dehydrogenation catalysts supported on gamma-alumina.

Yes, the article investigates catalyst preparation methods aimed at optimizing active phase dispersion. It discusses using nanosized zeolites and finned zeolite structures to shorten diffusion lengths and improve mass transport to the active sites. An example is growing 30-60 nm fins on zeolite seeds to make PtZn@S-1-Fin.

The article investigates catalyst preparation methods aimed at optimizing active phase dispersion. Specifically, it uses a solvent-free crystallization method and calcination to synthesize the BS-1 catalyst with uniform dispersion of boron species, as shown by elemental mapping. It also describes impregnating boron species onto S-1 zeolite and amorphous silica supports for comparison, to optimize boron dispersion.

Answer: No, the article does not investigate catalyst preparation methods aimed at optimizing active phase dispersion. It uses a simple impregnation method to prepare the supported gallium oxide catalysts. No advanced methods for optimizing dispersion are discussed.

Yes, the article investigates catalyst preparation methods aimed at optimizing active phase dispersion. It describes using incipient wetness impregnation with controlled NH4VO3 concentration and oxalic acid ratio to prepare vanadium oxide catalysts on various metal oxide supports. It also varies the V surface density during preparation to control dispersion. The catalysts are calcined at 550C after preparation.

The article does not investigate catalyst preparation methods aimed at optimizing active phase dispersion. No specific techniques or examples are discussed.

The provided answers do not specifically investigate catalyst preparation methods aimed at optimizing active phase dispersion. They focus on controlling Pt and Sn distribution in the nanoparticles rather than dispersion on the support.

The article discusses some catalyst preparation methods aimed at optimizing active phase dispersion, including using surface organometallic chemistry (SOMC) with thermolytic molecular precursors (TMP) to generate isolated metal sites and alloyed nanoparticles, as well as grafting molecular precursors onto supports which can be transformed into dispersed sites or nanoparticles. Examples given include grafting metal alkoxides, siloxides, or aluminates onto dehydroxylated oxide supports.

Answer: The article investigates different catalyst preparation methods aimed at optimizing active phase dispersion. Specifically, it evaluates wet impregnation, sequential impregnation, and co-impregnation of platinum and boron on a γ-Al2O3 support. The goal is to enhance the performance of Pt/γ-Al2O3 catalysts for propane dehydrogenation.

Answer: Yes, the article investigates catalyst preparation methods aimed at optimizing active phase dispersion. It studies the effect of using ethanol versus water as the solvent during incipient wetness impregnation of chromium oxide on silica. It also evaluates an ethanol vapor pretreatment step and shows it prevents coke deposition.

Yes, the article investigates catalyst preparation methods aimed at optimizing active phase dispersion. It prepares Pt, bimetallic, and multi-metallic nanoclusters on sulfur-doped carbon supports using wet impregnation and H2 reduction. This method helps disperse the small nanoclusters uniformly on the support.

Answer: Yes, the article investigates catalyst preparation methods aimed at optimizing active phase dispersion. It studies Cr-MCM-41 catalysts prepared by direct hydrothermal synthesis (DHT) and template-ion exchange (TIE). The TIE method provided highly dispersed metal ions on the wall surface inside the mesopores, while the DHT method incorporated metal ions inside the framework. The materials were characterized by various techniques to study the metal dispersion.

No, the article does not investigate catalyst preparation methods aimed at optimizing active phase dispersion. It focuses on the catalytic performance of commercially available nanosized TiO2 particles without optimizing the preparation method.

Answer: The article investigates catalyst preparation methods aimed at optimizing active phase dispersion. It prepares γ-Al2O3 catalysts containing Ga, Pt, or both by a one-pot sol-gel synthesis method. It also prepares Ce-containing Pt/GaAL catalysts with different Ce loadings to study the effect of Ce on catalyst performance.

The article discusses techniques like impregnation on heteroatom-containing zeolites, incorporation of metals during zeolite synthesis, and subsurface engineering to optimize dispersion. Examples include impregnating Pt on Sn-SBA-15 where Sn anchors Pt, direct hydrothermal synthesis of PtZn clusters in S-1, and selective etching to produce core-shell PtM@Pt/SBA-15.

Yes, the article investigates the effects of different catalyst preparation methods on active phase dispersion. It studies how heat-treating the Co/Al2O3 precursor under O2, Ar, and H2 atmospheres affects the dispersion and nature of cobalt species formed. Heat treatment under H2 gave the best dispersion and performance.

The article does not investigate catalyst preparation methods aimed at optimizing active phase dispersion. It uses a simple impregnation method to prepare the PtFe bimetallic nanoparticles on silicalite-1.

3. Yes, the article investigates catalyst preparation methods aimed at optimizing active phase dispersion. It synthesizes Ga2O3/SiO2 catalysts with different Ga loadings using pH-controlled incipient wetness impregnation and evaluates their performance.

Answer: Yes, the article investigates catalyst preparation methods aimed at optimizing active phase dispersion. Specifically, it studies the addition of 3-mercaptopropyl-trimethoxysilane (MPS) during gallosilicate MFI zeolite synthesis to enhance the number of strong Lewis acid sites without additional post-synthesis treatments. The MPS addition tunes the distribution of Brønsted and Lewis acid sites, decreasing Brønsted sites while increasing Lewis acidity. This optimizes the catalyst for propane dehydrogenation by lowering cracking activity and increasing desired dehydrogenation activity and propylene selectivity. The concentration of strong Lewis acid sites can be controlled by the amount of MPS added.

Answer: The article investigates catalyst preparation methods aimed at optimizing active phase dispersion. Specifically, it studies how the coordination structure of Al3+ in Al2O3 supports affects the dispersion of Pt and Ga species. The Al3+penta sites are found to promote dispersion of the active metals.

Yes, the article investigates catalyst preparation methods aimed at optimizing active phase dispersion. It discusses the use of chemical vapor deposition of trimethylgallium followed by reduction to prepare dispersed cationic gallium species in the zeolite pores (Quote 1). It also utilizes in-situ XANES to follow changes in gallium speciation during preparation and reaction (Quote 2). Care is taken during transport and loading of the catalyst to avoid exposure to air and moisture (Quote 3).

Answer: Yes, the article investigates catalyst preparation methods aimed at optimizing active phase dispersion. It studies adding Sn and In promoters to Pt/Al2O3 catalysts and shows smaller, more uniformly dispersed Pt particles compared to Pt/Al2O3 alone due to dilution effects. XPS and H2-TPR data provide evidence of PtSn and PtIn alloy formation, which helps maintain dispersion. The optimal In loading was found to be 1.5 wt.%.

Yes, the article investigates catalyst preparation methods aimed at optimizing active phase dispersion. It studies the effect of sulfur impurities in the alumina support on the dispersion of Pt particles. TEM images show smaller Pt particle size with sulfur removal, indicating the impurities affect dispersion by altering the hydroxyl groups on the alumina surface.

Answer: Yes, the article investigates catalyst preparation methods aimed at optimizing active phase dispersion. It screens different metal oxide dopants (In, Ce, Mo, Cr) within 3D printed bifunctional catalyst-adsorbent (BFM) monoliths and characterizes their dispersion using XRD and EDS mapping. The data shows differences in dopant dispersion depending on the metal, with In showing large agglomerations and poorer dispersion compared to Ce, Mo, and Cr. The article notes that optimizing dispersion is important for ensuring sufficient contact between the metal dopant and the primary ZSM-5 catalyst phase.

Answer: Yes, the article investigates catalyst preparation methods aimed at optimizing active phase dispersion. It develops a new ultrasonication method to synthesize GaPt-SCALMS catalysts and compares their performance to those made by a traditional chemical route. The ultrasonication method is used to prepare GaPt-SCALMS catalysts on different supports like alumina, silica, and SiC which are tested for propane dehydrogenation.

Yes, the article investigates co-impregnation as a catalyst preparation method aimed at optimizing active phase dispersion. Specifically, it prepares PtSn/CeO2/C catalysts by co-impregnating the support with metal precursors H2PtCl6 and SnCl2 dissolved together in acetone.

Answer: Yes, the article investigates catalyst preparation methods aimed at optimizing active phase dispersion. It uses atomic layer deposition to deposit chromium oxide on the alumina support, resulting in high dispersion without crystalline Cr2O3 detected. XPS shows the chromium is present as Cr3+ and Cr6+ after oxidation and mainly Cr3+ after reduction.

The article does not investigate catalyst preparation methods aimed at optimizing active phase dispersion. It focuses on synthesizing cobalt single atoms on silica nanomesh supports.

Yes, the article investigates catalyst preparation methods aimed at optimizing active phase dispersion. It prepared a series of xCrSBA-15 and xCrAl2O3 catalysts with different chromium loadings by incipient wetness impregnation to control the dispersion and nature of chromium species.

No, the article does not investigate catalyst preparation methods aimed at optimizing active phase dispersion. It focuses on tuning the properties of bare ZrO2 rather than dispersing an active phase.

Yes, the article investigates catalyst preparation methods aimed at optimizing active phase dispersion. It studies the effect of varying vanadium loading on HMS silica supports from 0.12 to 15.08 V atoms/nm2. It states that high amounts of vanadium could be well dispersed on HMS, with higher propylene yield compared to SBA-15 supports.

Yes, the article investigates one-step hydrothermal synthesis and incipient wetness impregnation methods aimed at optimizing active phase dispersion. The hydrothermal method produced sheet-shaped catalysts with highly dispersed Co, while impregnation led to nanoparticles.

Yes, the article investigates catalyst preparation methods for optimizing active phase dispersion. It uses hydrothermal synthesis with ligand-stabilized precursors to encapsulate Pt clusters in zeolites. TEM and XRD data show the Pt clusters are highly dispersed with sizes around 1 nm.

Yes, the article investigates catalyst preparation methods aimed at optimizing active phase dispersion. It synthesizes rod-shaped porous alumina supports and studies the effect of varying calcination temperature on alumina acidity, which impacts chromium oxide dispersion and metal-support interactions.

Yes, the article investigates catalyst preparation methods aimed at optimizing active phase dispersion. It describes preparing Ga supported on Co-H-ZSM-5 samples to establish a correlation between stabilizing GaHx species and framework Al pairs. It also shows that divalent Ga species cannot stabilize Ga hydride species when paired framework Al sites are occupied by Co2+.

No, the article does not investigate catalyst preparation methods aimed at optimizing active phase dispersion.

3. The article investigates catalyst preparation methods aimed at optimizing active phase dispersion. Specifically, it prepares catalysts using a dual-bed reduction method to avoid effects from bulk ZnO in ZnO-zeolite mixtures. It also finds a correlation between activity and the amount of OH nests on S-1 supports, suggesting OH nests help disperse and optimize the active phase.

Answer: Yes, the article investigates catalyst preparation methods aimed at optimizing active phase dispersion. It utilizes a thermolytic molecular precursor (TMP) cothermolysis method to synthesize Cr/Si/Al/O and Cr/Si/Zr/O catalysts with highly dispersed chromium centers.

Answer: The article investigates methods for optimizing active phase dispersion by depositing ZnO on various ZrO2-based supports. It evaluates the time-on-stream stability and selectivity to propene for the different 4Zn/MZrOx catalysts. The 4Zn/TiZrOx catalyst showed the highest stability and selectivity to propene.

The article investigates catalyst preparation methods aimed at optimizing active phase dispersion. It discusses strategies like bimetallic systems with promoter elements, sequential impregnation of oxide supports, and synthesis of single-site catalysts using surface organometallic chemistry and thermolytic molecular precursors. It describes grafting a Pt precursor onto Ga single sites on silica.

Answer: The article investigates catalyst preparation methods aimed at optimizing active phase dispersion. It uses γ-Al2O3 support and prepares PtSn catalysts by sequential incipient impregnation method. The support is first impregnated with Sn solution, aged, dried and calcined. Then it is impregnated with Pt solution using the same procedure.

No, the article does not investigate catalyst preparation methods aimed at optimizing active phase dispersion.

No, the article does not investigate catalyst preparation methods aimed at optimizing active phase dispersion. It focuses on the effect of surface hydroxyl groups on supported vanadium oxide catalysts.

Answer: The article investigates catalyst preparation methods aimed at optimizing active phase dispersion. Specifically, it uses incipient wetness impregnation to disperse CrOx on an alumina support, by dissolving chromium nitrate in water, adding it dropwise to alumina under vigorous stirring, drying overnight at 80C, and calcining at 500C for 30 hours.

Yes, the article investigates various catalyst preparation methods aimed at optimizing active phase dispersion, including impregnation, ion exchange, CVD of metallic Zn, and CVD of DMZ precursor.

Yes, the article investigates catalyst preparation methods aimed at optimizing active phase dispersion. It develops an in-situ emulsion method to disperse manganese oxide species on a silica support, which helps disperse the platinum active phase. The Pt/0.5Mn-DMSN and Pt/1Mn-DMSN catalysts with highly dispersed PtMn nanoparticles showed excellent stability.

Yes, the article investigates catalyst preparation methods aimed at optimizing active phase dispersion. It synthesizes B-ZrO2 supports at different pH, and uses incipient wetness impregnation of Pt and Sn precursors to achieve controlled metal loadings, which optimizes PtSn dispersion.

The article does not investigate catalyst preparation methods aimed at optimizing active phase dispersion. It studies mercury transport processes in a river system or northern river delta, not catalyst preparation.

Answer: The article investigates catalyst preparation methods aimed at optimizing active phase dispersion. Specifically, it studies loading different surface densities of VOx onto In2O3 to achieve optimal dispersion for propylene selectivity and stability in CO2-ODHP.

Answer: No, the article does not investigate catalyst preparation methods aimed at optimizing active phase dispersion.

Yes, the article investigates catalyst preparation methods aimed at optimizing active phase dispersion. It discusses the importance of small, highly dispersed Pt particles for propane dehydrogenation selectivity. It also describes techniques like SOMC to graft isolated metal sites onto supports, and grafting gallium precursors to achieve isolated Ga3+ sites stabilized by metal-oxygen-support bonds.

Answer: No, the article does not investigate catalyst preparation methods aimed at optimizing active phase dispersion.

Yes, the article investigates catalyst preparation methods aimed at optimizing active phase dispersion. Specifically, it discusses using different acid pickling times to control the size distribution of Pt particles in UTL zeolites, finding 2 hours optimal for achieving subnanometer Pt clusters with good dispersion.

Yes, the article investigates catalyst preparation methods aimed at optimizing active phase dispersion. It uses incipient wetness impregnation to load Pt and Zn onto the mesoporous zeolite support, controlling the concentration to achieve 1 wt% of each metal. EDS confirms the nanoparticles contain both metals in a 1:1 ratio.

The article investigates various catalyst preparation methods aimed at optimizing active phase dispersion. It utilizes incipient wetness impregnation to prepare PtSn/Al2O3 and PtZn/SiO2 catalysts. It also describes synthesizing MgAl2O4 supports via metal salt hydrolysis. The catalysts are dried and calcined after impregnation to optimize dispersion.

The article investigates introducing potassium promotion during hydrothermal synthesis to control the size and stabilization of Pt species, forming subnanometric clusters rather than larger nanoparticles. This method is aimed at optimizing the dispersion of the active Pt phase.

The article investigates catalyst preparation methods aimed at optimizing active phase dispersion. Specifically, it discusses using a co-impregnation method with SBA-15 as the support to synthesize well-dispersed Pt-Sn nanoparticles.

Yes, the article investigates methods for optimizing active phase dispersion, including using Ga as a promoter to disperse Pt sites and using silica coating to stabilize the PtGa clusters.

Answer: The article does not investigate catalyst preparation methods aimed at optimizing active phase dispersion. It focuses on synthesizing platinum phosphide nanoparticles, not optimizing dispersion.

Answer: Yes, the article investigates catalyst preparation methods aimed at optimizing active phase dispersion. It discusses reduced DEZ dosing and thermal substrate pretreatment like dehydration under vacuum to increase Zn dispersion, producing Zn/SiO2 catalysts with improved activity and stability.

Answer: No, the article does not investigate catalyst preparation methods aimed at optimizing active phase dispersion. It focuses on the catalytic performance of Pt-Sn bimetallic catalysts prepared by a specific method, not optimization of preparation methods.

Answer: Yes, the article investigates catalyst preparation methods aimed at optimizing active phase dispersion. It describes using a dry impregnation method to synthesize iron-based catalyst precursors with different Fe:P ratios. The precursors were calcined at 600°C to obtain powders containing dispersed FePO4 and Fe2O3 domains.

The article does not investigate catalyst preparation methods aimed at optimizing active phase dispersion.

Answer: Yes, the article investigates catalyst preparation methods aimed at optimizing active phase dispersion. It discusses techniques like varying the Sn content to modulate the Pt nanoparticle size and dispersion during zeolite synthesis. Without Sn addition, Pt tended to form larger 4 nm particles, but an optimal Pt:Sn ratio of 1:2 resulted in well dispersed 1 nm Pt nanoclusters.

Answer: Yes, the article investigates catalyst preparation methods aimed at optimizing active phase dispersion. It discusses novel sol-gel based synthesis strategies that combine inverse micelle Pt nanocluster technology with silica and alumina sol-gel processing. This allows the entire Pt particle surface to be accessible for the reaction, unlike some sol-gel methods where the metal is encapsulated.

Answer: Yes, the article investigates catalyst preparation methods aimed at optimizing active phase dispersion. It prepares a series of gallium-aluminum mixed oxide catalysts with different compositions using an alcoholic coprecipitation method to achieve high dispersion of the active gallium phase. It shows that the mixed oxides have greater surface density of gallium Lewis acid sites compared to simple gallium oxide, which enhances activity and stability.

Answer: The article investigates colloidal synthesis methods aimed at optimizing active phase dispersion of PtIn and PtGa nanoparticles prior to supporting them on SiO2. The methods allow control over nanoparticle composition, morphology, and capping.

The article does not investigate catalyst preparation methods aimed at optimizing active phase dispersion. It focuses on controlling the surface termination of MnWO4 nanorods using hydrothermal synthesis rather than dispersing an active catalyst phase.

Yes, the article investigates catalyst preparation methods aimed at optimizing active phase dispersion. It states that using LaZrOx as a support can help form well-distributed and highly dispersed chromium oxide species. It also describes preparing CrZrOx materials with different Cr:Zr ratios by co-precipitation and calcination, and preparing supported CrOx/LaZrOx and CrOx/Al2O3 catalysts by impregnation. The activity increases with Cr content, with the highest rate achieved for Cr10Zr90Ox, indicating the importance of optimizing dispersion.

Yes, the article investigates catalyst preparation methods aimed at optimizing active phase dispersion. It studies the effects of different tin loadings on alumina using incipient wetness impregnation. Lower tin loadings resulted in isolated single atoms, while higher loadings formed tin sulfide nanoparticles.

Yes, the article investigates catalyst preparation methods aimed at optimizing active phase dispersion. It discusses stabilizing Pt clusters on the isolated Sn sites in the zeolite framework to achieve high dispersion and thermal stability of the Pt clusters.

Answer: The article investigates catalyst preparation methods aimed at optimizing active phase dispersion. It discusses using ultrasonic irradiation during impregnation to decrease Pt particle size and improve dispersion on the zeolite support. The ultrasound-prepared catalyst showed better propane dehydrogenation activity compared to conventional impregnation.

The article does not investigate catalyst preparation methods aimed at optimizing active phase dispersion. It focuses on synthesizing isolated single sites rather than dispersed nanoparticles.

Answer: The article does not investigate catalyst preparation methods aimed at optimizing active phase dispersion.

The articles do not specifically investigate catalyst preparation methods aimed at optimizing active phase dispersion for propane dehydrogenation catalysts.

Yes, the article investigates catalyst preparation methods aimed at optimizing active phase dispersion. It explores using skeletal iron species to mediate high dispersion of Pt atoms. Introducing Fe increased Pt-O interaction stability compared to Si-O-Si, forming isolated Pt sites anchored by Fe-O-Si linkages. The T4 site showed strong Pt anchoring, and other sites like T6 were also identified.

Answer: Yes, the article investigates catalyst preparation methods aimed at optimizing active phase dispersion. It utilizes a co-incipient wetness impregnation method to prepare the Pt-Sn catalysts on BN and Al2O3 supports using methanol as a solvent. The article discusses how the inert BN surface promotes metal particle migration during reduction, affecting dispersion. It also describes drying the catalysts at room temperature after impregnation.

3. Yes, the article investigates catalyst preparation methods aimed at optimizing active phase dispersion. It describes preparing ZnO/Al2O3 and Pt-ZnO/Al2O3 catalysts by an impregnation method to optimize the dispersion of Zn2+ active sites and Pt promoter sites. STEM imaging of 15Zn0.1Pt showed high dispersion and small particle size of Pt and ZnO.

Yes, the article investigates direct hydrothermal synthesis for optimizing active zinc phase dispersion in S-1 zeolite supports. TEM, STEM-EDS, and elemental mapping confirm high dispersion of zinc species at loadings up to 8 wt% without aggregates. The in-situ approach prevents nanoparticle formation seen in impregnation.

Answer: Yes, the article investigates catalyst preparation methods aimed at optimizing active phase dispersion. It discusses the preparation of reused Cr adsorbents, which displayed good Cr dispersion compared to Cr/MCM-41 synthesized by traditional impregnation. The Cr species are anchored to the support through electrostatic interactions with positively charged template groups, while impregnation anchors Cr to surface hydroxyls and leads to poor dispersion.

Answer: The article discusses catalyst preparation methods aimed at optimizing active phase dispersion. It shows that at low Ga loadings, no Ga2O3 diffraction peaks are observed by XRD, indicating high dispersion. At higher loadings like Ga/Al=1, some larger Ga2O3 particles form on the external zeolite surface, but reduction treatment disperses these into the zeolite pores, as evidenced by pore volume changes.

The article does not investigate catalyst preparation methods aimed at optimizing active phase dispersion. It focuses on synthesizing and optimizing BCN nanosheets without discussion of active phase dispersion.

Yes, the article investigates catalyst preparation methods aimed at optimizing active phase dispersion. It uses DMF as a weak reducing and capping agent to prepare subnanometric Pt species (Quote 1). It incorporates the Pt species during swelling of a lamellar zeolite precursor, monitored by XRD (Quote 2). HAADF-HRSTEM shows finely dispersed Pt clusters and atoms (Quote 3).

Yes, the article investigates catalyst preparation methods aimed at optimizing active phase dispersion. It compares controlled surface reaction (CSR) and co-impregnation methods for preparing PtSn/SiO2 catalysts. The CSR method optimizes PtSn alloy dispersion on the silica support.

Yes, the article investigates catalyst preparation methods aimed at optimizing active phase dispersion. Specifically, it reduced the Pt loading to 0.1 wt% and used nano-Al2O3 as the support to help disperse the active Pt and Sn species into nanoclusters and single atoms.

3. Yes, the article investigates catalyst preparation methods aimed at optimizing active phase dispersion. It compares two methods for loading nickel onto alumina supports - deposition precipitation (DP) and incipient wetness impregnation (IWI). The IWI method using ammonium hydroxide is shown to yield isolated Ni(II) single sites, while DP produces Ni nanoparticles.

Answer: Yes, the article investigates catalyst preparation methods aimed at optimizing active phase dispersion. It studies the effects of gelation and calcination temperatures on the dispersion of vanadium oxide species in mesoporous silica catalysts synthesized by a one-step method. Various characterization techniques are used to understand the influence of preparation conditions on active phase dispersion.

3. Yes, the article investigates catalyst preparation methods aimed at optimizing active phase dispersion. It focuses on using a mesoporous MFI zeolite support instead of traditional alumina, because the mesoporous zeolite provides high metal nanoparticle dispersion. It utilizes silanol nest defect sites in the zeolite framework to stabilize single atomic rare earth species, allowing control over the formation of Pt-rare earth alloy nanoparticles. The addition of La and Y using this method increased catalytic lifetime more than tenfold.

Answer: Yes, the article investigates catalyst preparation methods aimed at optimizing active phase dispersion. It disperses Pt nanoparticles onto the Mg(Ga)(Al)O support by grafting. It is found that the Pt dispersion decreases and particle size increases with increasing Ga/Pt ratio, likely due to fewer Al cations on the surface that help anchor the Pt.

Answer: No, the article does not investigate catalyst preparation methods aimed at optimizing active phase dispersion. It uses a commercial Cr2O3/Al2O3 catalyst without discussing preparation methods.

The literature does not investigate catalyst preparation methods aimed at optimizing active phase dispersion for propane dehydrogenation catalysts.

Answer: Yes, the article investigates catalyst preparation methods aimed at optimizing active phase dispersion. It studies Pt and PtSn catalysts supported on SiO2 and γ-Al2O3 prepared by impregnation. The addition of Sn as a promoter increases Pt dispersion on both supports. On γ-Al2O3, Sn interacts with the support and is stabilized in a higher oxidation state, resulting in increased Pt dispersion. On SiO2, Sn is more readily reduced, allowing alloy formation with Pt and leading to similar improvements in dispersion.

Yes, the article investigates catalyst preparation methods aimed at optimizing active phase dispersion. It synthesizes silica-supported Pt-M bimetallic catalysts via sequential wet impregnation. The Pt and M precursors are impregnated separately to achieve uniform dispersion of isolated Pt-M alloy nanoparticles on the silica support, as characterized by electron microscopy.

Yes, the article investigates catalyst preparation methods aimed at optimizing active phase dispersion. It examines how molybdenum oxide species are dispersed on the alumina support depending on molybdenum surface density during preparation. At lower densities, isolated/oligomeric molybdenum oxide species form preferentially. At higher densities, larger molybdenum oxide clusters and crystals form.

Answer: The article does not investigate specific catalyst preparation methods aimed at optimizing active phase dispersion. It focuses on synthesizing the alumina support material rather than preparing full catalysts.

Answer: No, the article does not investigate catalyst preparation methods aimed at optimizing active phase dispersion.

Yes, the article investigates catalyst preparation methods for optimizing active phase dispersion. It uses a one-pot method to synthesize a K-PtSn@MFI sample with atomically dispersed Pt and Sn species in the MFI zeolite. A reference K-MFI sample without metals was analyzed to confirm isolated Pt atoms.

The article does not investigate catalyst preparation methods aimed at optimizing active phase dispersion. No specific techniques or examples related to optimizing dispersion are discussed in the provided answers.

Answer: Yes, the article investigates catalyst preparation methods aimed at optimizing active phase dispersion. Specifically, it utilizes ultra-small Pt-Sn clusters of around 1 nm size to achieve high dispersion on the mesoporous Al2O3 support. STEM imaging and CO chemisorption data confirm the high dispersion, with an average Pt-Sn cluster size of 0.7 nm and 67.2% Pt dispersion.

3. Yes, the article investigates catalyst preparation methods aimed at optimizing active phase dispersion. It uses ultrasonic waves during impregnation to achieve better dispersion of vanadium oxide active sites on the UiO-66 support. It also relates catalytic function to active phase dispersion using various characterization techniques.

Yes, the article investigates using Cu additives to optimize Zn dispersion in the zeolite, producing isolated Zn sites rather than ZnO clusters, as shown in Quote [3].

Yes, the article investigates catalyst preparation methods aimed at optimizing active phase dispersion. It discusses pretreating the MoVNbTe oxide catalyst composition at high temperatures under oxygen-free or low oxygen conditions to optimize activity and selectivity. XRD characterization of the active phases is also discussed. It also studies the correlation between catalytic performance, active phases, and preparation conditions for the catalyst.

Answer: No, the article does not investigate catalyst preparation methods aimed at optimizing active phase dispersion. It focuses on metal-support interactions rather than dispersion.

The article does not investigate catalyst preparation methods aimed at optimizing active phase dispersion. It focuses on process analysis rather than catalyst preparation methods.

Yes, the article investigates catalyst preparation methods aimed at optimizing active phase dispersion. It compares a one-pot hydrothermal synthesis method for incorporating tin into the SBA-15 framework versus a conventional impregnation method. The one-pot method resulted in better dispersion of tin and platinum active species.

Yes, the article investigates catalyst preparation methods aimed at optimizing active phase dispersion. It discusses using high-angle annular dark-field scanning transmission electron microscopy (HAADF-STEM) and X-ray absorption spectroscopy (XAS) to confirm a high dispersion of Pt atoms stabilized by interactions with SiOZn-OH groups.

Yes, the article investigates catalyst preparation methods aimed at optimizing active phase dispersion. It studies the role of adsorbed water in helping to form highly dispersed tetrahedral Co(II) sites during direct H2 reduction of cobalt precursors on a silica support.

Yes, one article investigates catalyst preparation methods aimed at optimizing active phase dispersion. It prepares VOx/TiO2 catalysts with varying vanadium loadings from 0.05 to 4 wt% using wetness impregnation. It determines the monolayer dispersion capacity to be around 1 wt% V based on the TiO2 surface area.

The article does not investigate catalyst preparation methods aimed at optimizing active phase dispersion. It focuses on synthesizing bimetallic PtCo nanoparticles with different compositions and structures rather than optimizing dispersion.

Yes, the article investigates methods for optimizing active phase dispersion through the addition of sodium promoters to silica supports. It shows that adding 0.4 wt% Na+ to silica enhances the dispersion of vanadium oxides on the surface. This is demonstrated by Raman, UV-vis, NMR spectroscopy and catalytic testing of propane ODH.

Answer: The article investigates catalyst preparation methods aimed at optimizing active phase dispersion. It describes preparing SiO2-supported Ru-P and Ru phosphide nanoparticles with different P/Ru ratios using phosphoric acid as the phosphorus source. The resulting dispersion was analyzed by XPS, EXAFS, STEM and other techniques.

The article does not investigate catalyst preparation methods aimed at optimizing active phase dispersion.

Only one answer mentions investigating preparation methods aimed at optimizing active phase dispersion. It states that the final metal concentration was corrected based on ICP analysis but provides no further details on optimization of dispersion. The other answers do not discuss preparation methods.

Answer: Yes, the article investigates catalyst preparation methods aimed at optimizing active phase dispersion. It uses incipient wetness impregnation to load Pt and Zn onto the zeolite support. It studies the effects of different metal loadings to optimize dispersion and catalytic performance.

The article investigates catalyst preparation methods like impregnation versus colloidal synthesis aimed at optimizing active phase dispersion. It explores the effects of support, synthesis method, and Sn loading on Pt nanoparticle size distribution for propane dehydrogenation catalysts. Table 3 shows metal particle sizes for fresh and used catalysts.

Answer: Yes, the article investigates catalyst preparation methods aimed at optimizing active phase dispersion. It uses an incipient wet co-impregnation method to prepare Pt/Al2O3 and PtSn/Al2O3 catalysts, aiming to disperse the active metals on the alumina support. The powerful spectroscopic techniques revealed insights into the PtSn alloy formation dynamics and structure-electronic-performance relationships.

No, the article does not investigate catalyst preparation methods aimed at optimizing active phase dispersion.

The article investigates catalyst preparation methods aimed at optimizing active phase dispersion. It employs an atomic dilution method to synthesize Pt/Cu single atom alloys supported on gamma-alumina, with the goal of achieving maximum dispersion of isolated Pt atoms in Cu nanoparticles.

The article investigates catalyst preparation methods aimed at optimizing active phase dispersion. It prepares VOx catalysts supported on dealuminated Beta zeolite with varying V loadings from 0.5 to 10 wt% and finds that the 3VSiBeta catalyst with 3 wt% V loading, containing isolated VOx species in a monolayer, shows the best catalytic performance comparable to catalysts with higher V loadings.

Answer: No, the article does not investigate catalyst preparation methods aimed at optimizing active phase dispersion. It focuses on varying the In/Pt ratio rather than dispersion.

Answer: The article investigates catalyst preparation methods aimed at optimizing active phase dispersion. It examines the effect of varying the gold loading on the Au/TiO2 catalysts from 1.2 to 2.2 wt% using the deposition-precipitation method. Higher gold loadings led to increases in average gold nanoparticle size from 2.7 to 4.1 nm.

Answer: The article does not investigate catalyst preparation methods aimed at optimizing active phase dispersion.

The article investigates catalyst preparation methods aimed at optimizing active phase dispersion. It discusses modifying CeO2 nanorods with additives like NiO using an impregnation method to disperse the NiO phase. The NiO loading amount is optimized to achieve the best catalytic performance.

Yes, the article investigates catalyst preparation methods aimed at optimizing active phase dispersion. It discusses techniques like using a one-pot hydrothermal method to synthesize MgO-modified ZnOx/silicalite-1 materials with high dispersion, and synthesizing ZnO-containing catalysts based on various supports which are characterized by XAS, IR, XPS, XRD, and CO-TPR to study the dispersion.

Yes, the article utilizes X-ray based techniques like XPS and XAS to probe oxidation state changes of the nickel species during catalyst preparation. For example, XPS is used to show increased Ni3+ species in sulfate-modified catalysts compared to unmodified catalysts. The oxidation state changes are attributed to the electron-withdrawing effect of the sulfate modifier.

Answer: The article does not investigate catalyst preparation methods aimed at optimizing active phase dispersion. It focuses on the preparation of silica membranes, not catalysts, for use in membrane reactors for propane dehydrogenation.

Answer: Yes, the article investigates catalyst preparation methods aimed at optimizing active phase dispersion. Specifically, it describes the preparation of supported catalytically active liquid metal solutions (SCALMS) by depositing metallic Ga on the support followed by galvanic displacement with Pt salts to disperse Pt species. Operando IR spectroscopy is then used to understand the nature of the active sites.

Answer: Yes, the article investigates various catalyst preparation methods aimed at optimizing active phase dispersion. It compares flame pyrolysis (FP) with traditional impregnation methods and shows that FP allows for higher vanadium oxide loadings without aggregation/segregation, leading to more isolated VOx species and higher selectivity.

Answer: Yes, the article investigates catalyst preparation methods aimed at optimizing active phase dispersion. It discusses using γ-Al2O3 nanosheets containing a high percentage of pentacoordinate Al3+ sites to help disperse and stabilize the Pt-Sn clusters.

One answer discusses how the article investigates catalyst preparation methods to optimize active phase dispersion. It uses direct ink writing of ZSM-5 with varying loadings and compositions of Ga2O3, V2O5, ZrO2, Cr2O3 oxides. The structured open channel design aims to enhance dispersion and mass transfer.

Answer: Yes, the article investigates catalyst preparation methods aimed at optimizing active phase dispersion. It examines the effects of varying the Pt/Sn ratio, calcination temperature, reduction temperature, and feed gas composition to identify optimal preparation conditions for propane dehydrogenation over Pt-Sn/Al2O3 catalysts. Specifically, it finds a Pt/Sn ratio of 1/2 provides high activity, selectivity, and stability.

No, the articles do not investigate catalyst preparation methods aimed at optimizing active phase dispersion. They use commercial PtSn/Al2O3 catalysts without discussing preparation methods.

Answer: The article investigates catalyst preparation methods aimed at optimizing active phase dispersion. It discusses preparing physical mixtures of ZnO and different silica-based supports by grinding and sieving them to a certain particle size range. It also develops a method to deposit active ZnOx species on various supports by flowing ZnO vapor over them under reducing conditions. The activity of the resulting catalysts depends on the support and pretreatment method. Defective OH groups on the support are shown to be important for forming highly dispersed and active ZnOx species.

Answer: The article discusses several catalyst preparation methods aimed at optimizing active phase dispersion, including incipient wetness impregnation, slurry synthesis, colloidal synthesis, core-shell synthesis, and reverse micelle synthesis. These methods allow control over particle size, composition, and distribution of the active metal phase. Specific examples are given for synthesizing Pt-based bimetallic catalysts with uniform dispersion and controlled morphology.

Answer: The article investigates catalyst preparation methods aimed at optimizing active phase dispersion. Specifically, it synthesizes TiOx/Al2O3 nanosheet catalysts via sol-gel methods using CTAB surfactant and optimizes TiOx loading at 10 wt% for maximized propane conversion.

Answer: Yes, the article investigates catalyst preparation methods aimed at optimizing active phase dispersion. It discusses using the incipient wetness impregnation method to prepare VOx/Al2O3 catalysts, using γ-Al2O3 as the support.

Answer: The article investigates wet impregnation and coprecipitation for optimizing dispersion of Pt and PtGa active phases on spinel and hydrotalcite supports.
