Repository: Invalid-Null/AutomaticReviewGenerationData

File: ReviewGeneration/Paragraph/24/EnglishWithQuotes.txt (part 1 of 3)
{"Quotes": "[1] The Co@Si-BEA catalysts with different Co loadings (0.1-5.0 wt%) were prepared by identical vacuum impregnation method for evaluating the relationship between their intrinsic activity and Co loading/state. \n         [2] By calculated the fitted band areas, the ratios of ID1/IG were obtained as 0.77 and 0.95 for the spent Co@BEA and Co@Si-BEA catalyst, respectively. A higher ID1/IG ratio of Co@Si-BEA catalyst highlighted its lower graphitization degree for the coke species.", "English": "Yes, the article investigates catalyst preparation methods aimed at optimizing active phase dispersion. It prepared Co@Si-BEA catalysts with Co loadings from 0.1-5 wt% by vacuum impregnation and showed the 0.1-0.5 wt% samples had the highest intrinsic activity due to well dispersed isolated Co2+ sites (Quote 1). It also showed the dealuminated Co@Si-BEA catalyst produced less graphitic coke than non-dealuminated Co@BEA (Quote 2).", "Doi": "10.1016/j.cej.2022.140726"},
{"Quotes": "No relevant quotes", "English": "The article does not investigate catalyst preparation methods aimed at optimizing active phase dispersion. It uses computational modeling to study propane dehydrogenation on PtSn alloy surfaces.", "Doi": "10.1021/acscatal.3c00939"},
{"Quotes": "[1] \"The high reactivity and selectivity of the BN materials and their excellent stability resulted in substantial enhancement in the observed propene productivity, which was comparable to values deemed attractive for commercial implementation and thus drove a new trend of the application of metal-free materials in ODHP.\"\n      \n      [2] \"Creating defects and holes in the plane of the BN nanosheet is also an efficient method for creating 2-D dispersed active sites.\"\n      \n      [3] \"Moreover, the pore structure also regulates the mass transport behaviors during the reaction process.\"\n      \n      [4] \"Loading the B active components on the surface of the 3-D porous structure or doping them into the 3-D framework of the porous materials constitutes an effective method to construct 3-D B active sites.\"", "English": "Answer: Yes, the article investigates catalyst preparation methods aimed at optimizing active phase dispersion. It discusses techniques like creating defects in BN sheets to increase active sites (Quote 2), controlling pore structure to improve mass transport (Quote 3), and loading or doping boron species into 3D porous supports to disperse them and increase stability (Quote 4). The goal is to enhance catalytic activity and selectivity, like for propylene (Quote 1).", "Doi": "10.1021/acscatal.3c00728"},
{"Quotes": "[1] \"Ga/H-ZSM-5 catalysts are commonly prepared by impregnating a Ga salt, for example, Ga(NO3)3, on the H-ZSM-5 support, followed by calcination in the air.\"\n\n         [2] \"They applied organic and inorganic structure-directing agents to tune the Al distribution in CHA and MFI zeolites, which offers a viable path to optimize the PDH activity of Ga/H-ZSM-5.\"", "English": "The article investigates preparation methods like impregnation, ion exchange, and reductive treatments to optimize active phase dispersion of metals like Ga, Zn, and In in zeolite catalysts.", "Doi": "10.1002/advs.202207756"},
{"Quotes": "[1] \"The ligand-protected hydrothermal synthesis approach can construct the isolated active center of {(SiO)2Co(HOSi)2} with tetrahedrally coordinated Co species in Co-MFI, which presents high efficiency and selectivity in the PDH reaction.\"\n         [2] \"In situ FTIR measurement detects that the OD absorbance band at 2500–2800 cm−1 progressively declines and finally disappears with continuous C3H8 feeding (Figure 4g), and at the same time, the OH bonds (3400–3700 cm−1) on the surface are restored.\"", "English": "Yes, the article investigates ligand-protected hydrothermal synthesis aimed at optimizing Co dispersion. This method constructs isolated Co-motifs in the MFI framework and avoids the formation of CoOx clusters or nanoparticles. The isolated Co-motifs show much higher PDH activity than CoOx clusters/nanoparticles.", "Doi": "10.1021/jacs.2c02636"},
{"Quotes": "[1] \"Three catalysts were prepared, containing 6.8, 10, and 15 wt% V2O5 (with corresponding V/Si atomic ratios equal to 1/20.7, 1/13.6, and 1/8.6).\"  \n       \n         [2] \"Evidence was obtained showing that an important factor for the achievement of better selectivity to propylene in oxydehydrogenation of propane is the amount of vanadium oxide, and thus the degree of dispersion of the active sites, specifically V ions, in an inert matrix.\"\n         \n         [3] \"Higher dispersion provides the necessary isolation of active sites, which is one fundamental factor in selective oxidation reactions to avoid the occurrence of consecutive reactions on the desired product.\"", "English": "Yes, the article investigates catalyst preparation methods aimed at optimizing active phase dispersion. It prepared vanadium oxide catalysts with different loadings (6.8, 10 and 15 wt% V2O5) dispersed in a silica gel matrix. It showed that lower vanadia content and thus higher dispersion provides better selectivity to propylene due to isolation of active V ion sites.", "Doi": "10.1016/S0021-9517(02)00015-5"},
{"Quotes": "[1] \"we have sought to ascertain whether the activity and selectivity of these catalysts can be increased and the structures can be made more stable.\"\n         \n         [2] \"Recently, the catalytic properties of hexagonal boron nitride (h-BN) and boron nitride nanotubes (BNNTs) for the conversion of propane to propene with high selectivity to olefins were reported.\" \n\n         [3] \"we coated the DFNS fibers with BN using boric acid and urea as precursors using our recently developed solution-phase deposition process (17), which was then treated at a temperature of 900 C under nitrogen for 5 h to produce DFNS/BN.\"\n\n         [4] \"DFNS/BN showed a markedly increased catalytic efficiency, accompanied by exceptional stability and selectivity.\"\n\n         [5] \"We used DFNS as a support because it has a large surface area (SA) and excellent physical and textural properties (1517), as well as possesses a unique fibrous morphology instead of the porous structures found in, for example, MCM-41 and SBA-15 type materials.\"", "English": "Answer: Yes, the article investigates catalyst preparation methods aimed at optimizing active phase dispersion. It describes coating DFNS fibers with BN using a solution-phase deposition process to increase catalytic activity and stability compared to unsupported BN catalysts. The high surface area and fibrous morphology of the DFNS support are noted as beneficial.", "Doi": "10.1021/acssuschemeng.0c04148"},
{"Quotes": "[1] \"RhCu/SiO2 NPs of 3-nm diameter were synthesized through galvanic replacement of silica-supported copper NPs (figs. S8 and S9) by small amounts of Rh (10). \"\n\n[2] \"CO diffuse reflectance infrared Fourier transform spectroscopy (DRIFTS) and in situ extended x-ray absorption fine structure (EXAFS) studies were performed to verify the successful alloying, as well as the absence of surface Rh aggregates.\"\n\n[3] \"DRIFTS results (figs. S10 and S11) revealed a narrow (15 cm1 full width at half maximum) peak corresponding to linear CO adsorption on Rh atoms at 2089 cm1. Notably, no infrared signals for Rh directly on SiO2 or Rh aggregates at the Cu surface were observed (23, 24), thereby demonstrating that a SAA was formed, in line with our EXAFS analysis (figs. S12 and S13 and table S3).\"", "English": "Yes, the article investigates catalyst preparation methods aimed at optimizing active phase dispersion. It synthesizes 3 nm RhCu nanoparticles on silica with a Rh:Cu ratio of 1:100 using galvanic replacement to achieve isolated Rh atoms alloyed with Cu. Diffuse reflectance infrared spectroscopy and extended X-ray absorption fine structure studies verified successful alloying and absence of Rh aggregates.", "Doi": "10.1126/science.abg8389"},
{"Quotes": "[1] \"Generally, isolated and/or unsaturated metal species are regarded as the active sites for PDH. However, they exhibit low stability and tend to aggregate into large particles, resulting in low stability and regenerability.\"\n         [2] \"Particularly, surface organometallic method is a very promising method of synthesis of highly stable PDH catalysts with isolated metal active sites.\"\n         [3] \"Owing to the well-defined structure of the active sites, the mechanisms of these catalysts can be easily identified.\"\n         [4] \"Improving the structural properties of CrOx-based catalysts is good for mass transport and can provide more accessible active sites.\" \n         [5] \"Improving the porosity of CrOx-based catalysts is a good way of improving their performance in PDH.\"\n         [6] \"Ordered mesostructures of supports have the advantages of well-controlled morphologies, high surface areas, and rich pores, which are good for mass transportation and can provide more accessible active sites.\"\n         [7] \"To improve the interactions between Pt and the Al2O3 support, some novel and/or modified Al2O3 supports are used for the preparation of Pt-based catalysts.\" \n         [8] \"Nanocarbons (such as graphene, carbon nanotubes, mesoporous carbons, and activated carbons) are green materials that have drawn much attention owing to their high thermal, mechanical, and electrical properties.\"\n         [9] \"Improving the surface oxygenated functional groups is an efficient method to increase the catalytic activities of nanocarbon materials.\" \n         [10] \"Heteroatom-doped OMCs were prepared and used for PDH.\"", "English": "The article discusses several catalyst preparation methods aimed at optimizing active phase dispersion, including: \n         - Using surface organometallic chemistry methods to synthesize catalysts with isolated metal active sites, improving stability and facilitating mechanistic identification.\n         - Using ordered mesoporous supports like SBA-15, CMK-3, mesoporous Al2O3 and carbon to provide high surface area and porosity for better dispersion.\n         - Modifying supports like Al2O3 to improve metal interactions and dispersion.  \n         - Utilizing nanocarbon supports like graphene and doping them with heteroatoms to optimize dispersion properties.\n         - Carefully controlling metal loading and calcination to optimize dispersion.", "Doi": "10.1016/S1872-2067(19)63360-7"},
{"Quotes": "[1] \"the PtNa/Zn(1.0%)-ZSM-5 catalyst exhibits the highest reaction activity and stability\"\n         [2] \"relatively homogeneous distribution of metallic particles and the improved Pt dispersion are observed over the Zn-doped catalysts\"\n         [3] \"the substitution of Zn in the support strengthens the interaction of platinum with support and increased the platinum dispersion effectively\"", "English": "Answer: Yes, the article investigates catalyst preparation methods aimed at optimizing active phase dispersion. It studies incorporating Zn into the ZSM-5 framework during hydrothermal synthesis and finds this strengthens platinum interaction with the support and increases platinum dispersion compared to impregnation. The PtNa/Zn(1.0%)-ZSM-5 catalyst showed the best dispersion and activity.", "Doi": "10.1016/j.cej.2015.01.008"},
{"Quotes": "[1] In this work, ultrasmall PtZn bimetallic nanoclusters encapsulated in S-1 zeolites (PtZn@S-1) were prepared under direct hydrothermal conditions and used for PDH.\n\n[2] The high-resolution TEM image of these large nanoclusters possesses clear lattice fringes of 0.226 nm, corresponding to the (1 1 1) plane of Pt3Zn. \n\n[3] The degree of Pt dispersion of 0.3Pt0.5Zn@S-1 is higher than that of 0.3Pt@S-1 and 0.3Pt0.5Zn/S-1.", "English": "Yes, the article investigates catalyst preparation methods for optimizing dispersion. It shows the in-situ hydrothermal method yields highly dispersed ultra-small nanoclusters within the pores, while impregnation gives large particles. TEM, XRD and dispersion measurements confirm the higher dispersion.", "Doi": "10.1016/j.jcat.2020.02.019"},
{"Quotes": "No relevant quotes", "English": "The article does not investigate catalyst preparation methods aimed at optimizing active phase dispersion specifically for propane dehydrogenation. It focuses on synthesizing silica-based nanomaterials like nanotubes and embedding metal nanoparticles, but does not discuss optimization of active phase dispersion.", "Doi": "10.1021/acssuschemeng.6b02368"},
{"Quotes": "No relevant quotes", "English": "The article does not investigate catalyst preparation methods aimed at optimizing active phase dispersion.", "Doi": "10.1038/s41467-022-30522-1"},
{"Quotes": "[2] We use a thermally/hydrothermally stable UTL-type germanosilicate (Ge-UTL), obtained via acidic treatment, as an alternative support to confine the Pt species, aiming to take advantage of its extra-large 14-membered-ring (14-MR) pores, high content of stable skeleton-Ge species and the specific d4r subunits.\n\n         [3] The Pt@Ge-UTL catalyst was readily prepared from the Ge-UTL carrier and H2PtCl6 via simple wet impregnation and subsequent H2 reduction.", "English": "Yes, the article investigates methods like acidic treatment of germanosilicate UTL zeolites, wet impregnation of platinum precursors, and subsequent H2 reduction to synthesize propane dehydrogenation catalysts with optimized platinum dispersion. Using supports with high germanium content and thermally stable structure enables confinement and anchoring of subnanometric platinum clusters within the zeolite pores, preventing agglomeration.", "Doi": "10.1038/s41929-023-00968-7"},
{"Quotes": "[1] \"The PtIn/Mg(Al)O catalysts were prepared by successive impregnation method.\"\n\n      [2] \"The results showed that the highest catalysis reactivity and propylene selectivity were achieved over PtIn/Mg(Al)O-600 catalyst.\"\n\n      [3] \"PtIn/Mg(Al)O-600 catalyst had the smallest average metal particle size as well as the largest specific surface area.\"\n\n      [4] \"The smaller average Pt particle size was, the better Pt particles dispersed was observed, which was more beneficial to improve the catalytic activity.\"", "English": "Yes, the article investigates catalyst preparation methods aimed at optimizing active phase dispersion. It studies the effect of different hydrotalcite calcination temperatures on the dispersion of PtIn active sites. The PtIn catalysts are prepared by successive impregnation. The PtIn/Mg(Al)O-600 catalyst calcined at 600°C shows the best dispersion with the smallest Pt particle size of 1.0 nm and highest surface area. This optimal dispersion results in the highest catalytic activity.", "Doi": "10.1016/j.cej.2017.05.058"},
{"Quotes": "[1] Supported catalysts were prepared according to the procedure described in [19]. Briefly, vanadium (Acros, 99%) and/or chromium (Fluka, purum >97%) acetyl acetonate was dissolved in 300 mL toluene (Roth, >99.5%, less than 50 ppm H2O) and 1.2 g MCM-41 was added to the solution.\n\n[2] Highly dispersed VOx species on silica with high surface area afforded high propane conversion and propene selectivity [11], [12], [13], [14], [15], [16], [17], [18], [19], [20], [21].", "English": "The article investigates catalyst preparation methods aimed at optimizing active phase dispersion. It describes dissolving metal precursors in solvent and impregnating the support material to achieve highly dispersed metal oxide species on high surface area silica supports.", "Doi": "10.1016/j.jcat.2012.06.005"},
{"Quotes": "No relevant quotes", "English": "The article does not investigate catalyst preparation methods aimed at optimizing active phase dispersion.", "Doi": "10.1021/acscatal.2c05770"},
{"Quotes": "[1] \"PtSnNaLa/ZSM-5 catalysts were prepared by sequential impregnation method.\"\n         [2] \"The catalyst when the calcination temperature of La was 650 C showed the best reaction activity and stability.\" \n         [3] \"Appropriate calcination increases thermal stability and the interactions between Pt and Sn oxides.\"", "English": "Yes, the article investigates catalyst preparation methods aimed at optimizing active phase dispersion. It prepares PtSnNaLa/ZSM-5 catalysts by sequential impregnation and studies the effects of lanthanum calcination temperature. A temperature of 650°C is found to optimize Pt-Sn interactions and thermal stability, resulting in the best catalyst activity and stability.", "Doi": "10.1016/j.cej.2011.11.055"},
{"Quotes": "No relevant quotes", "English": "The article does not investigate catalyst preparation methods aimed at optimizing active phase dispersion. It focuses on the effects of silicon modification on cobalt-based propane dehydrogenation catalysts supported on gamma-alumina.", "Doi": "10.1016/j.jcat.2020.12.021"},
{"Quotes": "[1] \"Nanosized zeolites could effectively improve mass transport by shortening the diffusion length.\"\n      [2] \"PtZn@S-1-Fin possessed some fins (30-60 nm) growing epitaxially on the surface of zeolite seeds.\"", "English": "Yes, the article investigates catalyst preparation methods aimed at optimizing active phase dispersion. It discusses using nanosized zeolites and finned zeolite structures to shorten diffusion lengths and improve mass transport to the active sites. An example is growing 30-60 nm fins on zeolite seeds to make PtZn@S-1-Fin.", "Doi": "10.1021/acscatal.1c04092"},
{"Quotes": "[3] \"Energy dispersive spectroscopic elemental maps of the BS-1 catalyst revealed uniform distribution of boron species on the silica matrix (fig. S5).\"\n         \n         [5] \"For comparison, we also loaded the boron species on S-1 zeolite (B/S-1) and amorphous silica (B/SiO2) by impregnation (fig. S7), with Si/B ratios of 50 and 66, respectively.\"", "English": "The article investigates catalyst preparation methods aimed at optimizing active phase dispersion. Specifically, it uses a solvent-free crystallization method and calcination to synthesize the BS-1 catalyst with uniform dispersion of boron species, as shown by elemental mapping. It also describes impregnating boron species onto S-1 zeolite and amorphous silica supports for comparison, to optimize boron dispersion.", "Doi": "10.1126/science.abe7935"},
{"Quotes": "No relevant quotes", "English": "Answer: No, the article does not investigate catalyst preparation methods aimed at optimizing active phase dispersion. It uses a simple impregnation method to prepare the supported gallium oxide catalysts. No advanced methods for optimizing dispersion are discussed.", "Doi": "10.1016/j.jcat.2006.02.017"},
{"Quotes": "[1] The catalysts were prepared by a modified incipient wetness impregnation method. In a typical process, a certain concentration of NH4VO3 (99.95%, Macklin) with a fixed NH4VO3 to an oxalic acid (99.8%, Aladdin) ratio of 0.5 was added dropwise to 1 g of support oxides. \n\n         [2] These catalysts were prepared by varying V surface densities at the range of 0.57 V/nm2 for each support.  \n\n         [3] The catalyst was obtained after calcinating the dried solid at 550 C in air for 3 h with a heating rate of 2 C/min.", "English": "Yes, the article investigates catalyst preparation methods aimed at optimizing active phase dispersion. It describes using incipient wetness impregnation with controlled NH4VO3 concentration and oxalic acid ratio to prepare vanadium oxide catalysts on various metal oxide supports. It also varies the V surface density during preparation to control dispersion. The catalysts are calcined at 550C after preparation.", "Doi": "10.1021/acscatal.2c00878"},
{"Quotes": "No relevant quotes", "English": "The article does not investigate catalyst preparation methods aimed at optimizing active phase dispersion. No specific techniques or examples are discussed.", "Doi": "10.1021/acscatal.0c05711"},
{"Quotes": "No relevant quotes", "English": "The provided answers do not specifically investigate catalyst preparation methods aimed at optimizing active phase dispersion. They focus on controlling Pt and Sn distribution in the nanoparticles rather than dispersion on the support.", "Doi": "10.1016/j.jcat.2014.09.013"},
{"Quotes": "[1] \"Another important feature of SOMC/TMP is that this synthetic approach generates isolated metal sites along with OH groups with similar density (ca. 1/nm2) and in close proximity (within 1 nm), providing opportunities to prepare bimetallic systems.\" \n         [2] \"Successive SOMC/TMP approaches based on two different metal precursors can be used to generate nanoparticles in close proximity to isolated metal sites, Cu/ZrIV@SiO2 or Cu/TiIV@SiO2, or alloyed nanoparticles, PtGa@SiO2, when both metals are reduced.\"\n         [3] \"SOMC has been used to generate supported nanoparticles starting from grafted species.\" \n         [4] \"metal alkoxide (MOR), siloxide (MOSi(OR)3) or even aluminate (MAl(OR)4) is first grafted on an isolated OH group of a highly dehydroxylated support\"", "English": "The article discusses some catalyst preparation methods aimed at optimizing active phase dispersion, including using surface organometallic chemistry (SOMC) with thermolytic molecular precursors (TMP) to generate isolated metal sites and alloyed nanoparticles, as well as grafting molecular precursors onto supports which can be transformed into dispersed sites or nanoparticles. Examples given include grafting metal alkoxides, siloxides, or aluminates onto dehydroxylated oxide supports.", "Doi": "10.1021/acs.accounts.9b00138"},
{"Quotes": "[1] \"Pt/γ-Al2O3 catalysts are promoted with boron to enhance their performance during PDH.\"\n\n         [2] \"Three different synthesis routes were followed. (1) Pt/XB-γ-Al2O3 catalysts were prepared via wet impregnation of aqueous H2PtCl6 (Sigma-Aldrich, 39 wt % Pt) onto XB-γ-Al2O3 support materials.\" \n\n         [3] \"In order to evaluate the effect of the impregnation sequence, 1B/Pt-γ-Al2O3 was prepared via wet impregnation of aqueous H3BO3 onto Pt/γ-Al2O3: i.e., an inverse sequential impregnation.\"\n\n         [4] \"Finally, Pt-1B-γ-Al2O3 was prepared by coimpregnation of boron and platinum, followed by solvent evaporation and calcination.\"", "English": "Answer: The article investigates different catalyst preparation methods aimed at optimizing active phase dispersion. Specifically, it evaluates wet impregnation, sequential impregnation, and co-impregnation of platinum and boron on a γ-Al2O3 support. The goal is to enhance the performance of Pt/γ-Al2O3 catalysts for propane dehydrogenation.", "Doi": "10.1021/acscatal.9b05548"},
{"Quotes": "[1] \"A CrOx/SiO2 catalyst containing 6% (by mass) Cr was prepared by the incipient-wetness impregnation of SiO2 with an aqueous chromium nitrate solution.\"\n\n[2] \"In other trials, ethanol (99 wt.%) was used instead of deionized water as the solvent to prepare the CrOx/SiO2 catalyst.\"\n\n[3] \"It was interesting to observe that the ethanol pretreatment evidently prevented carbon deposition over the catalysts, which can result in the blockage of channels during the dehydrogenation reaction.\"", "English": "Answer: Yes, the article investigates catalyst preparation methods aimed at optimizing active phase dispersion. It studies the effect of using ethanol versus water as the solvent during incipient wetness impregnation of chromium oxide on silica. It also evaluates an ethanol vapor pretreatment step and shows it prevents coke deposition.", "Doi": "10.1016/S1872-2067(15)61042-7"},
{"Quotes": "[1] \"Pt nanocluster catalysts with sulphur-doped carbon (SC) supports were prepared by wet impregnation of H2PtCl6 and subsequent H2 reduction at 700 °C.\"\n\n         [2] \"Bimetallic (PtIr and IrRu) and multi-metallic (PtIrRu) cluster catalysts were prepared with same method.\"", "English": "Yes, the article investigates catalyst preparation methods aimed at optimizing active phase dispersion. It prepares Pt, bimetallic, and multi-metallic nanoclusters on sulfur-doped carbon supports using wet impregnation and H2 reduction. This method helps disperse the small nanoclusters uniformly on the support.", "Doi": "10.1038/s41467-021-23426-z"},
{"Quotes": "[1] \"M-MCM-41 catalysts (M: V, Cr, Mn, Fe, Co, Ni, and Ga) prepared by direct hydrothermal (DHT) synthesis have been tested for dehydrogenation of propane with carbon dioxide.\"\n\n          [2] \"The synthesized materials were characterized by X-ray diffraction (XRD), N2 adsorption (77 K), diffuse reflectance UVvis, UV-Raman, and X-ray absorption (XANES and EXAFS) spectroscopic measurements.\"\n\n          [3] \"We have carefully studied the structures of Cr-MCM-41 prepared by direct hydrothermal synthesis and template-ion exchange by X-ray diffraction, N2 adsorption, diffuse reflectance UVvis, X-ray absorption (XANES and EXAFS), and UV-Raman spectroscopic measurements\"\n\n          [4] \"The two methods resulted in different locations and coordination environments of the incorporated metal cations, the TIE method provided highly dispersed metal ions on the wall surface of MCM-41 inside the mesopores, and the DHT method has a tendency to incorporate metal ions inside the framework of MCM-41.\"", "English": "Answer: Yes, the article investigates catalyst preparation methods aimed at optimizing active phase dispersion. It studies Cr-MCM-41 catalysts prepared by direct hydrothermal synthesis (DHT) and template-ion exchange (TIE). The TIE method provided highly dispersed metal ions on the wall surface inside the mesopores, while the DHT method incorporated metal ions inside the framework. The materials were characterized by various techniques to study the metal dispersion.", "Doi": "10.1016/j.jcat.2004.03.014"},
{"Quotes": "No relevant quotes", "English": "No, the article does not investigate catalyst preparation methods aimed at optimizing active phase dispersion. It focuses on the catalytic performance of commercially available nanosized TiO2 particles without optimizing the preparation method.", "Doi": "10.1021/acscatal.0c02825"},
{"Quotes": "[1] \"To understand the catalytic roles of Ga and Pt, we prepared three γ-Al2O3 catalysts containing Ga (denoted as GaAL), Pt (Pt/AL), and both of Ga and Pt (Pt/GaAL).\"\n\n         [2] \"The Ce-containing Pt/GaAL catalysts (denoted as xCe-Pt/GaAL; x indicates the wt % of Ce) were synthesized in a manner similar to Pt/GaAL but with the addition of Ce(NO3)3·6H2O (Samchun) into the aforementioned synthesis mixture.\"", "English": "Answer: The article investigates catalyst preparation methods aimed at optimizing active phase dispersion. It prepares γ-Al2O3 catalysts containing Ga, Pt, or both by a one-pot sol-gel synthesis method. It also prepares Ce-containing Pt/GaAL catalysts with different Ce loadings to study the effect of Ce on catalyst performance.", "Doi": "10.1021/acscatal.1c02553"},
{"Quotes": "[1] \"Ethylenediamine was used as the protecting ligand to prevent Pt and Zn ions from aggregation in the alkaline hydrothermal precursor, which slows down the precipitation of PtZn to match the zeolite crystallization rate in a time scale.\"\n\n          [2] \"Pt and M species (M = Ni, Fe, Co) were impregnated on an SBA-15 support to form PtM/SBA-15. Then, selective etching of the superficial M atoms by HNO3 produces PtM@Pt/SBA-15 with a Pt-shell and PtM-core structure.\"", "English": "The article discusses techniques like impregnation on heteroatom-containing zeolites, incorporation of metals during zeolite synthesis, and subsurface engineering to optimize dispersion. Examples include impregnating Pt on Sn-SBA-15 where Sn anchors Pt, direct hydrothermal synthesis of PtZn clusters in S-1, and selective etching to produce core-shell PtM@Pt/SBA-15.", "Doi": "10.1021/acscatal.3c00816"},
{"Quotes": "No relevant quotes", "English": "Yes, the article investigates the effects of different catalyst preparation methods on active phase dispersion. It studies how heat-treating the Co/Al2O3 precursor under O2, Ar, and H2 atmospheres affects the dispersion and nature of cobalt species formed. Heat treatment under H2 gave the best dispersion and performance.", "Doi": "10.1016/j.jcat.2021.10.035"},
{"Quotes": "No relevant quotes", "English": "The article does not investigate catalyst preparation methods aimed at optimizing active phase dispersion. It uses a simple impregnation method to prepare the PtFe bimetallic nanoparticles on silicalite-1.", "Doi": "10.1021/acscatal.2c00649"},
{"Quotes": "[1] \"Ga2O3/SiO2 catalysts with different Ga loadings were synthesized by pH-controlled incipient wetness impregnation (pH-IWI).\" \n         [2] \"The Ga2O3/SiO2 catalysts with different loadings were prepared and evaluated.\"", "English": "3. Yes, the article investigates catalyst preparation methods aimed at optimizing active phase dispersion. It synthesizes Ga2O3/SiO2 catalysts with different Ga loadings using pH-controlled incipient wetness impregnation and evaluates their performance.", "Doi": "10.1016/S1872-2067(21)63900-1"},
{"Quotes": "[1] \"MPS addition led to a greater number of strong Lewis acid sites, thus decreasing the B/L ratio.\"\n         [2] \"The PDH selectivity of gallosilicate molecular sieves is known to be strongly affected by the concentration of strong Lewis acid sites, with the most effective catalysts having a small concentration of Brønsted acid sites coupled with strong Lewis acidity.\"\n         [3] \"Therefore, the new gallosilicates prepared by MPS addition have acidities that are well-aligned with selective PDH catalysis.\"\n         [4] \"The concentration of strong Lewis acid sites can be controlled by adjusting the amount of MPS added, with more MPS generating more strong Lewis acid sites.", "English": "Answer: Yes, the article investigates catalyst preparation methods aimed at optimizing active phase dispersion. Specifically, it studies the addition of 3-mercaptopropyl-trimethoxysilane (MPS) during gallosilicate MFI zeolite synthesis to enhance the number of strong Lewis acid sites without additional post-synthesis treatments. The MPS addition tunes the distribution of Brønsted and Lewis acid sites, decreasing Brønsted sites while increasing Lewis acidity. This optimizes the catalyst for propane dehydrogenation by lowering cracking activity and increasing desired dehydrogenation activity and propylene selectivity. The concentration of strong Lewis acid sites can be controlled by the amount of MPS added.", "Doi": "10.1016/j.jcat.2016.11.017"},
{"Quotes": "[1] \"the interaction between the dopants and the supports, i.e., the metal-support interaction, might be reinforced through the driving force of the coordinative saturation of the Al3+penta sites.\"\n      \n      [2] \"Characterization of the catalysts revealed that Al3+penta sites promoted the dispersion of platinum and gallium ions on the Al2O3 support\"", "English": "Answer: The article investigates catalyst preparation methods aimed at optimizing active phase dispersion. Specifically, it studies how the coordination structure of Al3+ in Al2O3 supports affects the dispersion of Pt and Ga species. The Al3+penta sites are found to promote dispersion of the active metals.", "Doi": "10.1016/j.jechem.2019.04.027"},
{"Quotes": "[1] \"This route of chemisorbed alkylgallium species reduction with methane release causes less damage to the zeolite framework, because no water is formed [18].\"\n\n          [2] \"The chemical nature of reduced and oxidized species was followed by Fourier transform infrared spectroscopy and X-ray absorption near-edge spectroscopy (XANES) spectroscopy at the Ga K-edge.\"\n          \n          [3] \"To protect the sample from exposure to moisture or oxygen, TMG/ZSM-5 prepared at the home laboratory was transported in a glass ampoule under protective atmosphere to the synchrotron facility.\"", "English": "Yes, the article investigates catalyst preparation methods aimed at optimizing active phase dispersion. It discusses the use of chemical vapor deposition of trimethylgallium followed by reduction to prepare dispersed cationic gallium species in the zeolite pores (Quote 1). It also utilizes in-situ XANES to follow changes in gallium speciation during preparation and reaction (Quote 2). Care is taken during transport and loading of the catalyst to avoid exposure to air and moisture (Quote 3).", "Doi": "10.1016/j.jcat.2006.03.004"},
{"Quotes": "[1] \"In this work, the catalytic performances of Al2O3-supported PtSnIn trimetallic catalysts were synthesized and investigated for propane dehydrogenation.\" \n\n         [2] \"Compared to 0.3Pt/Al and 0.3PtSn/Al catalysts, the catalytic performances for 0.3Pt/1.5InAl catalyst are further improved with an initial propane conversion of 53.11% and a stable propylene selectivity about 93%.\"\n\n         [3] \"The 0.3PtSn/xInAl catalysts with loadings 0.5-2.5 wt.% indium exhibit highly efficient performances for propane dehydrogenation reaction.\"\n\n         [4] \"The TEM images show that platinum particle size decreases with the addition of tin and/or indium. The mean particle size of platinum is around 10 nm for 0.3PtSn/1.5InAl catalyst because of the dilution effect of In and Sn.\"\n\n         [5] \"The XPS and H2-TPR analysis verifies the effects of In and Sn on Pt sites and the interactions among three metals, which could lead to alloy formation(PtSn or PtIn).\"", "English": "Answer: Yes, the article investigates catalyst preparation methods aimed at optimizing active phase dispersion. It studies adding Sn and In promoters to Pt/Al2O3 catalysts and shows smaller, more uniformly dispersed Pt particles compared to Pt/Al2O3 alone due to dilution effects. XPS and H2-TPR data provide evidence of PtSn and PtIn alloy formation, which helps maintain dispersion. The optimal In loading was found to be 1.5 wt.%.", "Doi": "10.1016/j.cej.2014.02.084"},
{"Quotes": "[1] The TEM images of the fresh catalysts in Fig. 4(a) showed the dispersion of Pt particles on the surface of supports. [2] The mean sizes of Pt particles decreased from 3 to 1.6 nm with the gradual removal of sulfur species, which can be attributed to the removal of sulfur species modulating the property of surface hydroxyl groups that were thought to be associated with the dispersion of the Pt species.", "English": "Yes, the article investigates catalyst preparation methods aimed at optimizing active phase dispersion. It studies the effect of sulfur impurities in the alumina support on the dispersion of Pt particles. TEM images show smaller Pt particle size with sulfur removal, indicating the impurities affect dispersion by altering the hydroxyl groups on the alumina surface.", "Doi": "10.1016/j.jechem.2022.02.048"},
{"Quotes": "[1] \"In particular, this study screened different metal dopants within 3D-printed BFM monoliths, performed thorough characterization, and optimized the reaction temperature.\"\n         [2] \"The multitude of characterizations clearly indicated that the various metal dopants led to different behaviors with respect to metal dispersion, redox properties, and catalytic acidity.\"\n         [3] \"First looking at the XRD spectra (Figure 3a), peaks were observed at 2θ = 7.5, 8.8, 22.5, and 49, which are characteristic diffractive indices for pristine ZSM-5 powder. (18) Given that these representative indices were present in all samples without any observable broadening relative to the pristine zeolite, the XRD data indicated that (i) ZSM-5 was the predominant crystalline phase and (ii) calcining the zeolite alongside these metal dopants did not induce any sort of structural decomposition.\"\n         [4] \"On the other hand, the relationship between metal dopant dispersion and catalytic behavior is generally more well-defined, as it is typically accepted that the metal dopant should be well-dispersed to ensure sufficient contact with the primary ZSM-5 phase. (2528) Targeting such behavior, the EDS maps revealed that all dopants were present both on the catalyst surfaces and deep within the structure (circled); however, there were clear differences between the individual dispersions of the oxides.\"", "English": "Answer: Yes, the article investigates catalyst preparation methods aimed at optimizing active phase dispersion. It screens different metal oxide dopants (In, Ce, Mo, Cr) within 3D printed bifunctional catalyst-adsorbent (BFM) monoliths and characterizes their dispersion using XRD and EDS mapping. The data shows differences in dopant dispersion depending on the metal, with In showing large agglomerations and poorer dispersion compared to Ce, Mo, and Cr. The article notes that optimizing dispersion is important for ensuring sufficient contact between the metal dopant and the primary ZSM-5 catalyst phase.", "Doi": "10.1021/acscatal.2c04455"},
{"Quotes": "[1] \"The GaPt-SCALMS catalysts were prepared with a targeted Ga/Pt ratio &gt;40 to ensure a fully liquid system under the applied reaction conditions.\" \n\n         [2] \"In order to determine potential effects of the new SCALMS preparation route on the catalytic performance, we first compared the performance of Ga49Pt-SCALMS on Al2O3 prepared by the traditional chemical route with the same composition prepared by our new ultrasonification method.\"\n\n         [3] \"Using this ultrasonication method, GaPt SCALMS catalyst were synthesized on three different supports (alumina, silica, SiC) and tested for propane dehydrogenation in the temperature range of 500600 C.\"", "English": "Answer: Yes, the article investigates catalyst preparation methods aimed at optimizing active phase dispersion. It develops a new ultrasonication method to synthesize GaPt-SCALMS catalysts and compares their performance to those made by a traditional chemical route. The ultrasonication method is used to prepare GaPt-SCALMS catalysts on different supports like alumina, silica, and SiC which are tested for propane dehydrogenation.", "Doi": "10.1021/acscatal.1c01924"},
{"Quotes": "[1] \"PtSn/CeO2/C catalysts were prepared by co-impregnation with acetone solutions containing H2PtCl6 (Johnson-Mathey) and SnCl2 (Aldrich, 98%).\"", "English": "Yes, the article investigates co-impregnation as a catalyst preparation method aimed at optimizing active phase dispersion. Specifically, it prepares PtSn/CeO2/C catalysts by co-impregnating the support with metal precursors H2PtCl6 and SnCl2 dissolved together in acetone.", "Doi": "10.1016/j.jcat.2006.12.004"},
{"Quotes": "[1] \"The chromia/alumina catalyst used in the study was prepared by the atomic layer deposition (ALD) technique, in which the precursor of the metal oxide is deposited on the support from the gas phase through saturating gassolid reactions, as described in detail elsewhere [3], [8].\"\n\n         [2] \"X-ray photoelectron spectroscopic measurements indicated that the catalyst contained Cr3+ and Cr6+ after oxidation, and mainly Cr3+ after reduction with hydrogen or alkane (butane); the treatments were done in a reactor connected directly to the spectrometer system, permitting sample transfer in vacuum.\"", "English": "Answer: Yes, the article investigates catalyst preparation methods aimed at optimizing active phase dispersion. It uses atomic layer deposition to deposit chromium oxide on the alumina support, resulting in high dispersion without crystalline Cr2O3 detected. XPS shows the chromium is present as Cr3+ and Cr6+ after oxidation and mainly Cr3+ after reduction.", "Doi": "10.1016/j.jcat.2005.01.005"},
{"Quotes": "No relevant quotes", "English": "The article does not investigate catalyst preparation methods aimed at optimizing active phase dispersion. It focuses on synthesizing cobalt single atoms on silica nanomesh supports.", "Doi": "10.1021/acscatal.1c05921"},
