Repository: Invalid-Null/AutomaticReviewGenerationData

File: ReviewGeneration/Paragraph/24/Quotes.txt (part 1 of 2)
[1] The Co@Si-BEA catalysts with different Co loadings (0.1-5.0 wt%) were prepared by identical vacuum impregnation method for evaluating the relationship between their intrinsic activity and Co loading/state. 
         [2] By calculated the fitted band areas, the ratios of ID1/IG were obtained as 0.77 and 0.95 for the spent Co@BEA and Co@Si-BEA catalyst, respectively. A higher ID1/IG ratio of Co@Si-BEA catalyst highlighted its lower graphitization degree for the coke species.

No relevant quotes

[1] "The high reactivity and selectivity of the BN materials and their excellent stability resulted in substantial enhancement in the observed propene productivity, which was comparable to values deemed attractive for commercial implementation and thus drove a new trend of the application of metal-free materials in ODHP."
      
      [2] "Creating defects and holes in the plane of the BN nanosheet is also an efficient method for creating 2-D dispersed active sites."
      
      [3] "Moreover, the pore structure also regulates the mass transport behaviors during the reaction process."
      
      [4] "Loading the B active components on the surface of the 3-D porous structure or doping them into the 3-D framework of the porous materials constitutes an effective method to construct 3-D B active sites."

[1] "Ga/H-ZSM-5 catalysts are commonly prepared by impregnating a Ga salt, for example, Ga(NO3)3, on the H-ZSM-5 support, followed by calcination in the air."

         [2] "They applied organic and inorganic structure-directing agents to tune the Al distribution in CHA and MFI zeolites, which offers a viable path to optimize the PDH activity of Ga/H-ZSM-5."

[1] "The ligand-protected hydrothermal synthesis approach can construct the isolated active center of {(SiO)2Co(HOSi)2} with tetrahedrally coordinated Co species in Co-MFI, which presents high efficiency and selectivity in the PDH reaction."
         [2] "In situ FTIR measurement detects that the OD absorbance band at 2500–2800 cm−1 progressively declines and finally disappears with continuous C3H8 feeding (Figure 4g), and at the same time, the OH bonds (3400–3700 cm−1) on the surface are restored."

[1] "Three catalysts were prepared, containing 6.8, 10, and 15 wt% V2O5 (with corresponding V/Si atomic ratios equal to 1/20.7, 1/13.6, and 1/8.6)."  
       
         [2] "Evidence was obtained showing that an important factor for the achievement of better selectivity to propylene in oxydehydrogenation of propane is the amount of vanadium oxide, and thus the degree of dispersion of the active sites, specifically V ions, in an inert matrix."
         
         [3] "Higher dispersion provides the necessary isolation of active sites, which is one fundamental factor in selective oxidation reactions to avoid the occurrence of consecutive reactions on the desired product."

[1] "we have sought to ascertain whether the activity and selectivity of these catalysts can be increased and the structures can be made more stable."
         
         [2] "Recently, the catalytic properties of hexagonal boron nitride (h-BN) and boron nitride nanotubes (BNNTs) for the conversion of propane to propene with high selectivity to olefins were reported." 

         [3] "we coated the DFNS fibers with BN using boric acid and urea as precursors using our recently developed solution-phase deposition process (17), which was then treated at a temperature of 900 C under nitrogen for 5 h to produce DFNS/BN."

         [4] "DFNS/BN showed a markedly increased catalytic efficiency, accompanied by exceptional stability and selectivity."

         [5] "We used DFNS as a support because it has a large surface area (SA) and excellent physical and textural properties (1517), as well as possesses a unique fibrous morphology instead of the porous structures found in, for example, MCM-41 and SBA-15 type materials."

[1] "RhCu/SiO2 NPs of 3-nm diameter were synthesized through galvanic replacement of silica-supported copper NPs (figs. S8 and S9) by small amounts of Rh (10). "

[2] "CO diffuse reflectance infrared Fourier transform spectroscopy (DRIFTS) and in situ extended x-ray absorption fine structure (EXAFS) studies were performed to verify the successful alloying, as well as the absence of surface Rh aggregates."

[3] "DRIFTS results (figs. S10 and S11) revealed a narrow (15 cm1 full width at half maximum) peak corresponding to linear CO adsorption on Rh atoms at 2089 cm1. Notably, no infrared signals for Rh directly on SiO2 or Rh aggregates at the Cu surface were observed (23, 24), thereby demonstrating that a SAA was formed, in line with our EXAFS analysis (figs. S12 and S13 and table S3)."

[1] "Generally, isolated and/or unsaturated metal species are regarded as the active sites for PDH. However, they exhibit low stability and tend to aggregate into large particles, resulting in low stability and regenerability."
         [2] "Particularly, surface organometallic method is a very promising method of synthesis of highly stable PDH catalysts with isolated metal active sites."
         [3] "Owing to the well-defined structure of the active sites, the mechanisms of these catalysts can be easily identified."
         [4] "Improving the structural properties of CrOx-based catalysts is good for mass transport and can provide more accessible active sites." 
         [5] "Improving the porosity of CrOx-based catalysts is a good way of improving their performance in PDH."
         [6] "Ordered mesostructures of supports have the advantages of well-controlled morphologies, high surface areas, and rich pores, which are good for mass transportation and can provide more accessible active sites."
         [7] "To improve the interactions between Pt and the Al2O3 support, some novel and/or modified Al2O3 supports are used for the preparation of Pt-based catalysts." 
         [8] "Nanocarbons (such as graphene, carbon nanotubes, mesoporous carbons, and activated carbons) are green materials that have drawn much attention owing to their high thermal, mechanical, and electrical properties."
         [9] "Improving the surface oxygenated functional groups is an efficient method to increase the catalytic activities of nanocarbon materials." 
         [10] "Heteroatom-doped OMCs were prepared and used for PDH."

[1] "the PtNa/Zn(1.0%)-ZSM-5 catalyst exhibits the highest reaction activity and stability"
         [2] "relatively homogeneous distribution of metallic particles and the improved Pt dispersion are observed over the Zn-doped catalysts"
         [3] "the substitution of Zn in the support strengthens the interaction of platinum with support and increased the platinum dispersion effectively"

[1] In this work, ultrasmall PtZn bimetallic nanoclusters encapsulated in S-1 zeolites (PtZn@S-1) were prepared under direct hydrothermal conditions and used for PDH.

[2] The high-resolution TEM image of these large nanoclusters possesses clear lattice fringes of 0.226 nm, corresponding to the (1 1 1) plane of Pt3Zn. 

[3] The degree of Pt dispersion of 0.3Pt0.5Zn@S-1 is higher than that of 0.3Pt@S-1 and 0.3Pt0.5Zn/S-1.

No relevant quotes

No relevant quotes

[2] We use a thermally/hydrothermally stable UTL-type germanosilicate (Ge-UTL), obtained via acidic treatment, as an alternative support to confine the Pt species, aiming to take advantage of its extra-large 14-membered-ring (14-MR) pores, high content of stable skeleton-Ge species and the specific d4r subunits.

         [3] The Pt@Ge-UTL catalyst was readily prepared from the Ge-UTL carrier and H2PtCl6 via simple wet impregnation and subsequent H2 reduction.

[1] "The PtIn/Mg(Al)O catalysts were prepared by successive impregnation method."

      [2] "The results showed that the highest catalysis reactivity and propylene selectivity were achieved over PtIn/Mg(Al)O-600 catalyst."

      [3] "PtIn/Mg(Al)O-600 catalyst had the smallest average metal particle size as well as the largest specific surface area."

      [4] "The smaller average Pt particle size was, the better Pt particles dispersed was observed, which was more beneficial to improve the catalytic activity."

[1] Supported catalysts were prepared according to the procedure described in [19]. Briefly, vanadium (Acros, 99%) and/or chromium (Fluka, purum >97%) acetyl acetonate was dissolved in 300 mL toluene (Roth, >99.5%, less than 50 ppm H2O) and 1.2 g MCM-41 was added to the solution.

[2] Highly dispersed VOx species on silica with high surface area afforded high propane conversion and propene selectivity [11], [12], [13], [14], [15], [16], [17], [18], [19], [20], [21].

No relevant quotes

[1] "PtSnNaLa/ZSM-5 catalysts were prepared by sequential impregnation method."
         [2] "The catalyst when the calcination temperature of La was 650 C showed the best reaction activity and stability." 
         [3] "Appropriate calcination increases thermal stability and the interactions between Pt and Sn oxides."

No relevant quotes

[1] "Nanosized zeolites could effectively improve mass transport by shortening the diffusion length."
      [2] "PtZn@S-1-Fin possessed some fins (30-60 nm) growing epitaxially on the surface of zeolite seeds."

[3] "Energy dispersive spectroscopic elemental maps of the BS-1 catalyst revealed uniform distribution of boron species on the silica matrix (fig. S5)."
         
         [5] "For comparison, we also loaded the boron species on S-1 zeolite (B/S-1) and amorphous silica (B/SiO2) by impregnation (fig. S7), with Si/B ratios of 50 and 66, respectively."

No relevant quotes

[1] The catalysts were prepared by a modified incipient wetness impregnation method. In a typical process, a certain concentration of NH4VO3 (99.95%, Macklin) with a fixed NH4VO3 to an oxalic acid (99.8%, Aladdin) ratio of 0.5 was added dropwise to 1 g of support oxides. 

         [2] These catalysts were prepared by varying V surface densities at the range of 0.57 V/nm2 for each support.  

         [3] The catalyst was obtained after calcinating the dried solid at 550 C in air for 3 h with a heating rate of 2 C/min.

No relevant quotes

No relevant quotes

[1] "Another important feature of SOMC/TMP is that this synthetic approach generates isolated metal sites along with OH groups with similar density (ca. 1/nm2) and in close proximity (within 1 nm), providing opportunities to prepare bimetallic systems." 
         [2] "Successive SOMC/TMP approaches based on two different metal precursors can be used to generate nanoparticles in close proximity to isolated metal sites, Cu/ZrIV@SiO2 or Cu/TiIV@SiO2, or alloyed nanoparticles, PtGa@SiO2, when both metals are reduced."
         [3] "SOMC has been used to generate supported nanoparticles starting from grafted species." 
         [4] "metal alkoxide (MOR), siloxide (MOSi(OR)3) or even aluminate (MAl(OR)4) is first grafted on an isolated OH group of a highly dehydroxylated support"

[1] "Pt/γ-Al2O3 catalysts are promoted with boron to enhance their performance during PDH."

         [2] "Three different synthesis routes were followed. (1) Pt/XB-γ-Al2O3 catalysts were prepared via wet impregnation of aqueous H2PtCl6 (Sigma-Aldrich, 39 wt % Pt) onto XB-γ-Al2O3 support materials." 

         [3] "In order to evaluate the effect of the impregnation sequence, 1B/Pt-γ-Al2O3 was prepared via wet impregnation of aqueous H3BO3 onto Pt/γ-Al2O3: i.e., an inverse sequential impregnation."

         [4] "Finally, Pt-1B-γ-Al2O3 was prepared by coimpregnation of boron and platinum, followed by solvent evaporation and calcination."

[1] "A CrOx/SiO2 catalyst containing 6% (by mass) Cr was prepared by the incipient-wetness impregnation of SiO2 with an aqueous chromium nitrate solution."

[2] "In other trials, ethanol (99 wt.%) was used instead of deionized water as the solvent to prepare the CrOx/SiO2 catalyst."

[3] "It was interesting to observe that the ethanol pretreatment evidently prevented carbon deposition over the catalysts, which can result in the blockage of channels during the dehydrogenation reaction."

[1] "Pt nanocluster catalysts with sulphur-doped carbon (SC) supports were prepared by wet impregnation of H2PtCl6 and subsequent H2 reduction at 700 °C."

         [2] "Bimetallic (PtIr and IrRu) and multi-metallic (PtIrRu) cluster catalysts were prepared with same method."

[1] "M-MCM-41 catalysts (M: V, Cr, Mn, Fe, Co, Ni, and Ga) prepared by direct hydrothermal (DHT) synthesis have been tested for dehydrogenation of propane with carbon dioxide."

          [2] "The synthesized materials were characterized by X-ray diffraction (XRD), N2 adsorption (77 K), diffuse reflectance UVvis, UV-Raman, and X-ray absorption (XANES and EXAFS) spectroscopic measurements."

          [3] "We have carefully studied the structures of Cr-MCM-41 prepared by direct hydrothermal synthesis and template-ion exchange by X-ray diffraction, N2 adsorption, diffuse reflectance UVvis, X-ray absorption (XANES and EXAFS), and UV-Raman spectroscopic measurements"

          [4] "The two methods resulted in different locations and coordination environments of the incorporated metal cations, the TIE method provided highly dispersed metal ions on the wall surface of MCM-41 inside the mesopores, and the DHT method has a tendency to incorporate metal ions inside the framework of MCM-41."

No relevant quotes

[1] "To understand the catalytic roles of Ga and Pt, we prepared three γ-Al2O3 catalysts containing Ga (denoted as GaAL), Pt (Pt/AL), and both of Ga and Pt (Pt/GaAL)."

         [2] "The Ce-containing Pt/GaAL catalysts (denoted as xCe-Pt/GaAL; x indicates the wt % of Ce) were synthesized in a manner similar to Pt/GaAL but with the addition of Ce(NO3)3·6H2O (Samchun) into the aforementioned synthesis mixture."

[1] "Ethylenediamine was used as the protecting ligand to prevent Pt and Zn ions from aggregation in the alkaline hydrothermal precursor, which slows down the precipitation of PtZn to match the zeolite crystallization rate in a time scale."

          [2] "Pt and M species (M = Ni, Fe, Co) were impregnated on an SBA-15 support to form PtM/SBA-15. Then, selective etching of the superficial M atoms by HNO3 produces PtM@Pt/SBA-15 with a Pt-shell and PtM-core structure."

No relevant quotes

No relevant quotes

[1] "Ga2O3/SiO2 catalysts with different Ga loadings were synthesized by pH-controlled incipient wetness impregnation (pH-IWI)." 
         [2] "The Ga2O3/SiO2 catalysts with different loadings were prepared and evaluated."

[1] "MPS addition led to a greater number of strong Lewis acid sites, thus decreasing the B/L ratio."
         [2] "The PDH selectivity of gallosilicate molecular sieves is known to be strongly affected by the concentration of strong Lewis acid sites, with the most effective catalysts having a small concentration of Brønsted acid sites coupled with strong Lewis acidity."
         [3] "Therefore, the new gallosilicates prepared by MPS addition have acidities that are well-aligned with selective PDH catalysis."
         [4] "The concentration of strong Lewis acid sites can be controlled by adjusting the amount of MPS added, with more MPS generating more strong Lewis acid sites.

[1] "the interaction between the dopants and the supports, i.e., the metal-support interaction, might be reinforced through the driving force of the coordinative saturation of the Al3+penta sites."
      
      [2] "Characterization of the catalysts revealed that Al3+penta sites promoted the dispersion of platinum and gallium ions on the Al2O3 support"

[1] "This route of chemisorbed alkylgallium species reduction with methane release causes less damage to the zeolite framework, because no water is formed [18]."

          [2] "The chemical nature of reduced and oxidized species was followed by Fourier transform infrared spectroscopy and X-ray absorption near-edge spectroscopy (XANES) spectroscopy at the Ga K-edge."
          
          [3] "To protect the sample from exposure to moisture or oxygen, TMG/ZSM-5 prepared at the home laboratory was transported in a glass ampoule under protective atmosphere to the synchrotron facility."

[1] "In this work, the catalytic performances of Al2O3-supported PtSnIn trimetallic catalysts were synthesized and investigated for propane dehydrogenation." 

         [2] "Compared to 0.3Pt/Al and 0.3PtSn/Al catalysts, the catalytic performances for 0.3Pt/1.5InAl catalyst are further improved with an initial propane conversion of 53.11% and a stable propylene selectivity about 93%."

         [3] "The 0.3PtSn/xInAl catalysts with loadings 0.5-2.5 wt.% indium exhibit highly efficient performances for propane dehydrogenation reaction."

         [4] "The TEM images show that platinum particle size decreases with the addition of tin and/or indium. The mean particle size of platinum is around 10 nm for 0.3PtSn/1.5InAl catalyst because of the dilution effect of In and Sn."

         [5] "The XPS and H2-TPR analysis verifies the effects of In and Sn on Pt sites and the interactions among three metals, which could lead to alloy formation(PtSn or PtIn)."

[1] The TEM images of the fresh catalysts in Fig. 4(a) showed the dispersion of Pt particles on the surface of supports. [2] The mean sizes of Pt particles decreased from 3 to 1.6 nm with the gradual removal of sulfur species, which can be attributed to the removal of sulfur species modulating the property of surface hydroxyl groups that were thought to be associated with the dispersion of the Pt species.

[1] "In particular, this study screened different metal dopants within 3D-printed BFM monoliths, performed thorough characterization, and optimized the reaction temperature."
         [2] "The multitude of characterizations clearly indicated that the various metal dopants led to different behaviors with respect to metal dispersion, redox properties, and catalytic acidity."
         [3] "First looking at the XRD spectra (Figure 3a), peaks were observed at 2θ = 7.5, 8.8, 22.5, and 49, which are characteristic diffractive indices for pristine ZSM-5 powder. (18) Given that these representative indices were present in all samples without any observable broadening relative to the pristine zeolite, the XRD data indicated that (i) ZSM-5 was the predominant crystalline phase and (ii) calcining the zeolite alongside these metal dopants did not induce any sort of structural decomposition."
         [4] "On the other hand, the relationship between metal dopant dispersion and catalytic behavior is generally more well-defined, as it is typically accepted that the metal dopant should be well-dispersed to ensure sufficient contact with the primary ZSM-5 phase. (2528) Targeting such behavior, the EDS maps revealed that all dopants were present both on the catalyst surfaces and deep within the structure (circled); however, there were clear differences between the individual dispersions of the oxides."

[1] "The GaPt-SCALMS catalysts were prepared with a targeted Ga/Pt ratio &gt;40 to ensure a fully liquid system under the applied reaction conditions." 

         [2] "In order to determine potential effects of the new SCALMS preparation route on the catalytic performance, we first compared the performance of Ga49Pt-SCALMS on Al2O3 prepared by the traditional chemical route with the same composition prepared by our new ultrasonification method."

         [3] "Using this ultrasonication method, GaPt SCALMS catalyst were synthesized on three different supports (alumina, silica, SiC) and tested for propane dehydrogenation in the temperature range of 500600 C."

[1] "PtSn/CeO2/C catalysts were prepared by co-impregnation with acetone solutions containing H2PtCl6 (Johnson-Mathey) and SnCl2 (Aldrich, 98%)."

[1] "The chromia/alumina catalyst used in the study was prepared by the atomic layer deposition (ALD) technique, in which the precursor of the metal oxide is deposited on the support from the gas phase through saturating gassolid reactions, as described in detail elsewhere [3], [8]."

         [2] "X-ray photoelectron spectroscopic measurements indicated that the catalyst contained Cr3+ and Cr6+ after oxidation, and mainly Cr3+ after reduction with hydrogen or alkane (butane); the treatments were done in a reactor connected directly to the spectrometer system, permitting sample transfer in vacuum."

No relevant quotes

[1] "the series of xCrSBA-15 and xCrAl2O3 catalysts (x in the catalyst label represents the nominal Cr content, wt%) were prepared by incipient wetness impregnation."
         
         [2] "Impregnation solutions were prepared by dissolving appropriate amounts of Cr(NO3)2 9H2O (Merck, 98100%) in double deionized water."

No relevant quotes

[1] "Vanadium was introduced to hexagonal mesoporous SiO2 (HMS) to prepare supported vanadium-based catalysts (V-HMS)."
        
          [2] "High amounts of vanadium could be well dispersed as VOx on the surface of HMS, and propylene yield was 1.2 times higher in comparison with SBA-15-based sample [26]."

[1] "A one-step hydrothermal method is employed to synthesize sheet-shaped CoAl2O3HT catalysts for efficiently catalyzing the PDH reaction." 

         [2] "The synthesis of 5 wt% Co/Al2O3-IMP catalyst as the reference catalyst was followed the incipient wetness impregnation method."

[1] "Encapsulation of Pt clusters within NaA was achieved via hydrothermal synthesis using ligand-stabilized platinum precursors." 
         [2] "The high-resolution transmission electron microscopy (TEM) showed that the mean Pt particle sizes were 1.1nm, 1.4nm, and 1.1nm for Pt@NaA, Pt@KA, and Pt@CaA, respectively."
         [3] "X-ray diffraction (XRD) revealed the high crystallinity of shell zeolites, but no peaks could be assigned to Pt phases, suggesting their high dispersion."

[1] "A series of rod-shaped porous alumina were prepared by a hydrothermal route, followed by calcination at different temperatures." 

           [2] "It was found that the acidity of the synthesized alumina was generally lower than that of the commercial alumina and could be adjusted well by varying the calcination temperature."

[1] "Ga supported on Co-H-ZSM-5 samples with a fixed Si/Al ratio of 15 were prepared to further establish the correlation between the ability to stabilize GaHx species and framework Al pairs."
         [2] "The inability of the divalent Ga species to stabilize Ga hydride species is demonstrated by the lack of the infrared bands for Ga hydride on Co-H-ZSM-5 support, where all paired framework Al sites are occupied by Co2+."



[1] To avoid any effect from the bulk ZnO in the ZnOzeolite mixtures, additional catalysts were prepared according to the dual-bed reduction method using H2 as a reducing agent (Scheme 1 and the corresponding description in Section 2).  
[2] Except for the deAl beta support, a positively linear correlation between the activity and the amount of OH nests on S-1 supports was established (Figure S4c,d).

[1] "Significantly, multi-component oxide materials with isolated (well-dispersed) catalytic centers are often metastable, requiring use of low-temperature synthetic procedures that provide a degree of atomic-level control over the resulting active sites"
[2] "We have recently extended the TMP method to the cothermolysis of precursor complexes"  
[3] "This cothermolytic method has allowed the syntheses of catalytic V/Si/Zr/O and V/Zr/O materials via thermolyses of solutions containing OV[OSi(O 
Bu)3]3 and Zr[OCMe2Et]4, or OV(O 
Bu)3 and Zr[OCMe2Et]4, respectively."

[1] "To check if and how the kind of support affects time-on-stream stability and selectivity to propene, we carried out a test lasting for 1 h on the propane stream with the 4Zn/MZrOx catalysts." 
         [2] "Regardless of the catalyst pretreatment (reductive or oxidative), 4Zn/TiZrOx revealed the highest stability and the highest selectivity to propene."

[1] "A strategy to develop more stable platinum catalysts has relied on the preparation of bimetallic systems that include various promoter elements (e.g., Cu, Zn, Ga, In, Ge, Sn, etc.) to enhance the stability and selectivity of platinum in PDH."

[2] "The primary preparation method for bimetallic GaPt catalysts, and others, has relied on sequential impregnations of oxide supports, (912) including modified-hydrotalictes, (1319) followed by a reduction step yielding reduced surface species."  

[3] "An alternative approach for developing well-defined PDH catalysts has relied on the synthesis of single-site catalysts, either prepared through electrostatic adsorption methods (2024) or through a two-step approach combining surface organometallic chemistry (SOMC) (2529) and the thermolytic molecular precursor approach (TMP)."

[4] "Herein, we describe the synthesis of a bimetallic GaPt system prepared through grafting a platinum precursor onto the surface of silica containing gallium single-sites."

[1] "A γ-Al2O3 was used as support to prepare PtSn catalysts, which was obtained by calcinating pseudo-boehmite at 600 C for 8 h in air."

        [2] "Bimetallic PtSn/γ-Al2O3 catalyst, with the loading of 0.5 wt.% Pt and 3.0 wt.% tin, was prepared by sequential incipient impregnation method."

        [3] "The alumina support was firstly impregnated with an aqueous solution of SnCl4·5H2O (99.0%, Sinopharm). The tin containing liquid was added dropwise with stirring, followed by aging at room temperature for 12 h, drying at 120 C for 8 h and calcination at 500 C for 3 h with a heating rate of 1 K/min."
        
        [4] "After that, the sample was impregnated with an aqueous solution of H2PtCl6·6H2O (99.9%, Sinopharm)) by using the same procedure for supporting tin."

No relevant quotes

No relevant quotes

[1] CrOx/Al2O3 (10 wt % Cr) was synthesized by incipient wetness impregnation of Cr precursor on γ-Al2O3. 
         [2] Cr(NO3)3·9H2O (0.4 g) was dissolved into 0.5 mL of deionized water. The solution was then added into 0.5 g of γ-Al2O3 dropwise with vigorous stirring.
         [3] The product was dried overnight at 80 C and calcined at 500 C for 30 h.

[1] "By changing the conditions of high-temperature decomposition of this precursor, the properties of the catalytically active zinc complexes in the thus prepared Zn/ZSM-5 materials can be varied. For example, while reduction leads to the predominant formation of isolated Zn2+ ions, high-temperature oxidation treatment results in oxygenated cationic Zn complexes."

         [2] CVD of DMZ on ZSM-5 zeolite followed by steaming was proposed to improve the conversion of alkanes to aromatics and lower olefins. (54)

[1] "A simple in-situ emulsion method was developed to prepare the highly dispersed MnOx decorated dendritic mesoporous silica nanoparticle (Mn-DMSN) support."

          [2] "The Pt/0.5Mn-DMSN and Pt/1Mn-DMSN catalysts with highly dispersed PtMn alloyed nanoparticles show excellent propane dehydrogenation stability."

[1] "B-ZrO2-x was synthesized under various pH values (9, 10, and 11)"
         [2] "loadings of platinum and tin were measured to be around 0.35 wt% and 0.8 wt%, respectively" 
         [3] "The incipient-wetness co-impregnation method with H6PtCl6·6H2O and SnCl2·2H2O as precursors"

No relevant quotes

No relevant quotes

No relevant quotes

[1] "Pt has already been recognized as an effective catalyst for alkane dehydrogenation reactions due to its high affinity for paraffinic CH bonds. As discussed above, the PDH reaction is a structure-insensitive reaction whose kinetics is independent of the Pt particle size, while the side reactions are usually structure-sensitive reactions that are dependent on the particle size of Pt and the exposed crystal faces. Small-sized and highly dispersed Pt particles are usually preferable for the PDH reaction due to their considerable catalytic activity and high selectivity toward propylene."
      
      [2] "A precise molecular approach, surface organometallic chemistry (SOMC), can make use of the organic groups (usually hydroxyl groups) on the support and graft metal active sites on the support by the formation of strong covalent MO bonds."
      
      [3] "Isolated Ga3+ sites with outstanding antireduction ability that were derived from the establishment of GaO bonds were obtained by grafting Ga(CH2CH(CH3)2) on fully dehydrated and partially dehydrated γ-Al2O3 and SiO2."

No relevant quotes

[1] "Interestingly, the size distributions of the Pt particles are greatly dependent on the time of the acid pickling treatment. After condition optimization - that is, 2 hours of acid pickling - subnanometre Pt clusters with good dispersion are observed in the optimum Pt/Ge-UTL sample while the size of Pt species tends to become larger on UTL zeolites derived from either shorter or longer times of acid pickling treatment."

[1] "To MZ, an aqueous solution with appropriate concentrations of Pt(NH3)4(NO3)2 and Zn(NO3)2·6H2O to yield 1 wt % Pt and 1 wt % Zn in the final sample was coimpregnated by the conventional incipient-wetness method followed by heat treatment under an O2 flow at 350 C and a H2 flow at 580 C."

         [2] "The 1 wt % Pt and 1 wt % Zn loaded MZ sample is referred to as 1Pt1Zn/MZ."  

         [3] "The metal nanoparticles were confirmed to contain both Pt and Zn with a Pt/Zn atomic ratio of 1, according to the calculated value derived from the EDS results shown in Figure S2."

[1] "The incipient wetness impregnation method was utilized to synthesize Al2O3 supported PtSn (mimic Oleflex from UOP) catalysts to compare our PtZn IMA catalyst to the commercialized catalysts." 
         [2] "MgAl2O4 supports were prepared by hydrolysis of aluminum isopropoxide (98%, Alfa Aesar) with Mg(NO3)2·6H2O (98%, Alfa Aesar) in ethanol, as reported in the reference." 
         [3] "After impregnation, the catalysts were placed statically overnight and dried at 80C for 12 h and then calcined at 600C and 10% H2-Ar atmosphere for 1.5 h."

Interestingly, the presence of K+ within the synthesis mixture has significantly influenced the size of the encapsulated Pt species. As shown in Fig. 1c,d, Pt mainly exists as nanoparticles of ~3-5nm in the K-free Pt@MFI sample (Supplementary Fig. 2), while subnanometric Pt clusters of about 0.4-0.7nm are the dominant species in the K-Pt@MFI sample (Supplementary Fig. 3).

         A controllable amount of K+ is introduced to compensate the silanol groups, and to stabilize the subnanometric Pt species.

[3] "Yes, the article investigates catalyst preparation methods aimed at optimizing active phase dispersion. It uses a co-impregnation method to load Pt and Sn precursors onto SBA-15, followed by calcination and reduction to form highly dispersed Pt-Sn nanoparticles."

No relevant quotes

No relevant quotes

[1] "Reduced DEZ dosing coupled with thermal substrate pretreatment techniques (e.g., dehydration under vacuum) resulted in increased Zn dispersion and produced Zn/SiO2 catalysts with improved activity and stability under propylene hydrogenation (200 C) and propane dehydrogenation (550 C) conditions."

No relevant quotes

[1] "The iron-based catalyst precursors are synthesized via a dry impregnation method."
        
        [2] "In a typical synthesis (mole ratio of Fe:P = 3:1 as example), 5.76 g of citric acid (0.03 mol), 0.66 g of (NH4)2HPO4 (0.005 mol), and 6.06 g of Fe(NO3)3·9H2O (0.015 mol) were mixed in a centrifugation vial."
        
        [3] "The calcination step was as follows: a ramp rate of 5 °C/min with a 6 h hold at 600 °C and then cooling to room temperature within 8 h."
        
        [4] "This resulting precursor powder contained FePO4 (and Fe2O3 depending on the Fe:P ratio in the recipe)."

No relevant quotes

[1] "Encapsulating metal nanoclusters into zeolites enables a synergistic effect in heterogeneous catalysis that combines superior activity of the nanoclusters with high stability and unique shape selectivity of the zeolites.4"
         
         [2] "Figure4ad displays the TEM images of the Pt/Sn-ZSM-5 zeolites, which were synthesized with different Sn contents while maintaining the same Pt loading (ca. 0.32wt%). Without the addition of any Sn, the Pt species tended to agglomerate and form nanoparticles of ca. 4nm. When an approximately equivalent amount of Sn was added, the size of the Pt nanoclusters was decreased and the dispersion was much improved." 
         
         [3] "An optimal Pt/Sn ratio (in weight) was found to be about 1:2, which resulted in Pt nanoclusters with a size of ca. 1nm."

Unlike some other sol-gel catalyst preparations, Pt particles in these catalysts are not encapsulated in the support structure and the entire Pt particle surface is accessible for reaction.

[1] "A series of mixed Ga2O3Al2O3 oxide catalysts with various compositions as well as the simple oxide of Al2O3 and Ga2O3 were prepared through an alcoholic coprecipitation pathway [31]."

         [2] "Despite extensive efforts dedicated to the reaction mechanism and the factors that control activity, the aforementioned Ga2O3-based catalysts all deactivate drastically within a few hours [21], [23], [24], because a high density of medium-strong acid sites on the surface of the Ga2O3-based materials favors considerable coke formation under alkane dehydrogenation conditions [21], [23], [25]."

         [3] "It is noteworthy that an appreciable increase in the intensity of the
band of adsorbed pyridine also has been identified for the mixed-oxide catalysts with respect to the simple oxide of γ-Ga2O3, further confirming the greater surface density of Lewis acid sites that can be achieved over the mixed-oxide materials."

[1] "Pt alloy catalysts comprise an expanded FCC Pt sublattice with eight In atoms occupying the tetrahedral holes"
         [2] "PtIn, PtGa bimetallic nanoparticles with controlled composition, morphology, and surface capping"
         [3] "controlled colloidal synthetic method to pre-synthesize well-defined PtIn and PtGa bimetallic nanoparticles prior to supporting on SiO2"

No relevant quotes

[1] "Thus, the usage of LaZrOx as a support might ensure formation of well-distributed highly dispersed species of chromium oxide [21]." 
         [2] "Binary CrZrOx materials with different Zr to Cr ratio were prepared in a similar way with an exception that required amounts of Cr(NO3)3·9H2O and ZrO(NO3)2·xH2O were initially dissolved in deionized water to obtain solution with a total concentration of Zr4+ and Cr3+ of 1.0M."
         [3] "Supported CrOx/LaZrOx and CrOx/Al2O3 catalysts were prepared by simple impregnation of the support with a required amount of an aqueous solution of chromium nitrate to yield desired concentration of Cr2O3 in the resulting catalyst precursors."
         [4] "The catalyst precursor was dried at 110°C overnight and calcined at 550°C for 4h." 
         [5] "Their activity gradually increased with rising chromium content."
         [6] "The highest rate of propene formation was achieved over Cr10Zr90Ox."

No relevant quotes

Herein, a novel strategy for the synthesis of highly stable Pt/Sn-Beta catalysts is developed, which is realized by the stabilization of Pt clusters onto the isolated Sn sites in the zeolite framework. This strategy consists of three basic steps: (i) removal of framework Al atoms from the zeolite crystalline structure to create the lattice defects, (ii) incorporation of Sn atoms into the vacancies to form Sn containing zeolite, and (iii) soft landing of the Pt particle at the surface of Sn-zeolite to achieve Pt/Sn-zeolite catalysts.

[1] "Ultrasound promoted the dispersion of Pt on the surface of the carrier during impregnation and decreased the size of Pt particles." 
         [2] "The synergetic effect of ultrasound on the impregnation of Pt can avoid excess concentration within the solution and provide a uniform environment for the nucleation and growth of metal particles, simultaneously hindering the agglomeration of Pt particles on the zeolite surface [20]."
         [3] "The improvement of Pt dispersion on the surface of the CU catalyst not only accelerates the propane dehydrogenation to propene, but also promotes the hydrogenolysis of propane and the hydrogenation of ethane."

No relevant quotes

No relevant quotes

No relevant quotes

"To gain insight into the skeletal Fe-mediated high Pt dispersion, several structural characteristics were explored."
         "The introduction of Fe increased the stability of O interactions in the FeOSi bridge compared to the PtO interaction in the SiOSi bridge, leading to the formation of an active site (SiOPtOFe)." 
         "The Fe-doped T4 site expressed a stronger Pt anchoring effect, and the Rietveld refinement of the SXRD data indicated the presence of other anchoring sites, such as T6."

[1] "A novel boron nitride (BN) supported Pt-Sn catalyst was prepared by co-incipient wetness impregnation with various Sn loadings."

         [2] "Calculated amounts of Pt and Sn precursor salts were dissolved in methanol to obtain the desired metal loadings."

         [3] "The supported Pt-Sn catalysts were prepared utilizing a co-incipient wetness method."

         [4] "After the co-incipient wetness process was applied, catalysts were air-dried at room temperature for 24 h"

         [5] Precursor salt, H2PtCl6·6H2O, with approximately 40 wt.% platinum, and pure SnCl2 were purchased from Alfa Aesar (USA). Methanol was chosen as the diluting solvent for improved soaking of the hydrophobic BN support.

[1] "A series of catalyst materials, including ZnO/Al2O3 and Pt-ZnO/Al2O3, have been prepared by an impregnation method (see section S1 in the Supporting Information), and their physicochemical properties and catalytic performance are illustrated in Table 1." 
         [2] "Figure 2 shows a HAADF-STEM image of the representative 15Zn0.1Pt catalyst particle, which exhibits the best catalytic performance. No Pt or ZnO crystallites were detected by analyzing the number of particles, indicating a high dispersion and small particle size."

"Zn-4@S-1 prepared by in-situ hydrothermal route exhibited higher activity than Zn-4/S-1 prepared by incipient wetness impregnation."
         "Well-isolated zinc cations are successfully trapped and stabilized by the Si-OH groups in S-1 zeolites via in-situ hydrothermal synthesis."
         "TEM images of the selected zeolite samples in Fig. 1 demonstrated the formation of zeolite crystals with neat surface while significant increases in the crystal size could be observed with the introduction of zinc species especially at high loadings."
         "Mapping the elemental distribution of zeolite catalyst was conducted under STEM mode using a JEOL built-in energy dispersive spectrum (EDS) software." 
         "Selected-area element mapping analyses undoubtedly confirmed the existence and the homogeneous dispersion of zinc species in the Zn@S-1 zeolite at zinc loading of 4 wt% (Fig. 3) or even 8 wt% (Fig. S3)."

"Surprisingly, the reused Cr adsorbent sample displayed a good dispersion of Cr species, while poor Cr dispersion over Cr/MCM-41 synthesized by the traditional impregnation method is observed, as presented in Figure S2 in SI."  

         "Different anchoring sites for the stabilization of Cr species are exhibited, on which anionic chrome oxo species (Cr2O72-) are anchored to the support by the positively charged ammonium groups (from template agent CTAB) through electrostatic interaction, while the anchoring sites of Cr/MCM-41 from the impregnation method are surface hydroxyl groups."

[1] The Ga2O3 diffraction peaks were not observed for Ga-CHA samples (Figure S2), which indicated that Ga2O3 is highly dispersed and formed in an insufficient amount to generate an XRD pattern.
